Repository: infrawiki/infrawiki

# infrawiki
an infrastructure wiki. POC

## Click the Wiki tab above to see the infrawiki

File: Induction-heating.mediawiki
{{TOCright}}

== Introduction ==
Many macroscopic materials processing operations involve elevating the [[temperature]]{{w|temperature}} of the workpiece by some method, working the material at this elevated temperature where it is more ductile so less energy is required to deform it, then cooling the work piece back down to (usually) room temperature. Examples of processes that follow this concept include:
* Welding: Heating one piece of metal to its melting point and permanently attaching it to another piece of metal.
* [[Annealing]]{{w|Annealing}}: A heat treatment process which produces a specific [[microstructure]]{{w|microstructure}} by removing plastic deformations in the microstructure while increasing softness and ductility and decreases toughness of the specimen <ref name = "Callister"> Callister, William D. Materials Science and Engineering - An Introduction. s.l. : Wiley, 2007.  </ref>.
* Shrink Fitting: Heating one object to expand a hole into which another part is forced. The resulting combination is cooled and the second part remains in the host part. This practice is common for tight clearances or solid fixation between parts.

[[Induction heating]]{{w|Induction heating}} (IH) uses an alternating magnetic field to induce a currents in the work piece, as predicted by [http://en.wikipedia.org/wiki/Faraday%27s_law_of_induction Faraday's] and [http://en.wikipedia.org/wiki/Lenz%27s_law Lenz's] Laws. The induced current increases temperature due to [[joule heating]]{{w|joule heating}} from the specimen's internal resistance, accomplished through multiple methods of heating, as discussed in this paper. [[Image:IH_apparatus_1.jpg|thumb|left|300px|Fig 1. Simplified schematic of apparatus. Feedback system is optional, but recommended to closely and accurately monitor the state of the workpiece. As discussed later, the alternating magnetic field can be established by either an AC or DC source.]]

The temperatures reached in the electrically conductive specimen can be precisely controlled by several variables including:
* Composition: Material composition determines physical properties of the specimen such as heat capacity, thermal conductivity, electrical conductivity, density, etc.
* Geometry: Size of the work piece (length, width and height) as well as intricate cross-sections and wall thicknesses of hollow parts determine temperatures achieved.
* Induction Field: The frequency and strength of alternating field determines the current induced in the workpiece and thus the heat generated.

Some alternatives to induction heating currently available include: gas furnaces which are large and expensive to construct and operate efficiently, and are only suited to heat an entire specimen rather than a targeted region; [[microwave processing]] which is capable of deeper penetration levels, but lower temperatures and heating rates; [[Laser_hardening_of_steel_gears|laser hardening]] which focuses thermal energy at a point (smaller target than induction heating) but is less efficient. Induction heating has the benefits of variable heating targets (size, shape, complexity, etc.), high heating rates and repeatable results.

Some excellent video clips showing IH in action can be found [http://www.youtube.com/watch?v=_uHoZI-ZWyE here]. Figure 1 also shows a simplified schematic of the apparatus used. The apparatus is explained in detail over the next few sections.

= Background Information =
== Induction Heating ==
There are three components to a typical induction heating apparatus:
* High-frequency AC source: Typical signal frequencies are often between 5-30kHz for thick materials or deep penetration, while 100-400kHz are used for thinner parts or shallow penetration (i.e. surface treatments; case hardening) <ref name = "Ameritherm"> Ameritherm Induction Heating. ''Dr. Dahake's Notebook. ''[Online] Ameritherm. [Cited: November 11, 2008.] http://www.ameritherm.com/appnotes.php. </ref>.
* Work Coil: Also known as the induction coil, a magnetic field is generated in its center when AC current is passed through the conductive work coil.
* Work Piece: Placed in the center of the work coil, the work piece must be electrically conductive or else no heat will be generated.

When a high-frequency alternating current is passed through the working coil of the apparatus, a magnetic field is generated, flowing through the center of the working coil. This magnetic field in turn induces a current to flow through the electrically conductive work piece which is to be heated. The simplicity of this procedure contributes to its wide applicability, including: surface heat treatments; sterilization of medical and other equipment; hot forming; brazing; curing; shrink fitting. 

=== '''Heat Generation''' ===
The combined work coil and work piece essentially compose a typical [[transformer]]{{w|transformer}}. [[Eddy currents]]{{w|Eddy currents}} are generated in the work piece (secondary coil) by the magnetic field from the work coil (primary coil), but since the work piece is electrically isolated (i.e. short-circuited) these currents are dissipated by joule heating, resulting in a rapid temperature increase.

Typical in any electrical conductor, current is forced to flow through a thin layer at the surface of the part, creating the ‘skin effect’ which is responsible for some heat generated in the specimen <ref name = "Richie"> Richie's Tesla Coil Webpage. ''RF Induction Heating. ''[Online] [Cited: November 11, 2008.] http://www.richieburnett.co.uk/indheat.html </ref>. Since the pathway through which the current is permitted to flow is restricted (compared to being permitted to flow through the entire cross-section of the specimen), the resistance is greatly increased leading to greater joule heating and higher temperatures.

For [[ferrous]]{{w|ferrous}} materials, the alternating eddy currents continuously magnetize and de-magnetize iron atoms in the crystal lattice. This constant switching generates relatively large quantities of heat due to the friction losses associated with these switching motions. Heating by this mechanism is called hysteresis heating as the energy lost (irreversibly) is due to loading and unloading of the magnetic properties of individual atoms. This process is present up to approximately 700ᵒC (the Currie temperature) in steels, beyond which steel looses its magnetic properties <ref name = "Richie"/>. A temperatures greater than the Currie temperature, only eddy currents and the skin effect are responsible for heat generation, thus the rate of temperature increase slows above the Currie temperature due to the elimination of one of the methods of heat generation.

It is worth noting that while there are several similarities between an induction heating apparatus and a typical transformer, the distinct difference between the two is what gives each their function. Numerous steps are taken in transformer design to reduce the heat generated in the core(s) which represents lost electrical power or wasted energy. Compare this to an induction heater where the thermal energy is used for joule heating and any remaining voltage at the end of the circuit is essentially wasted energy (i.e. not dissipated as heat). Essentially, they are of similar construction but share totally different goals.

=== '''Susceptor Heating''' ===
One of the requirements for induction heating is that the specimen to be heated is electrically conductive, which excludes many materials such as polymers and ceramics. To combat this fact, a susceptor, or metallic object, may be added to this non-conductive object to permit this type of heating. For example, a polymer to be melted could be placed in a metallic container, and the temperature of the metallic container be raised to the melting point of the polymer. The container is heated by induction while heat is transferred to the polymer by conduction. Typical susceptor materials include graphite, molybdenum, silicon carbide, stainless steels, niobium, aluminum and virtually any other conductive materials. An appropriate susceptor material is selected for each application, and is decided as a function of cost, thermal requirements, reusability and other factors <ref name = "Ameritherm"/>. A key factor in susceptor selection is that the melting point of the susceptor materials is lower than the processing temperature of the work material to be heated inside it.

=== '''Electrical Components and Considerations''' ===
The electrical control and power-delivery systems involved in an induction heater can be rather complicated, due to the current carrying requirements of various components. An inductor-capacitor circuit (LC-circuit), or resonant circuit, is used to ensure a sinusoidal function of a specific frequency is connected to the work coil, improving the electrical efficiency of the inverter. This circuit may be connected in either of two ways to the inductor coil:
* '''Series Connection:''' Connecting the LC-circuit in series with the working coil produces the desired sinusoidal output signal at low currents. This means that many coils of the working coil are required to achieve a strong magnetic field and thus high induced currents and temperatures. The heating power builds due to the resonant characteristics of the circuit which increase voltage over time. This requires a close proximity between the inverter and working coil to keep losses in the remaining electrical components to a minimum. This circuit is shown in Figure 2a. 
* '''Parallel Connection:''' Connecting the LC-circuit in parallel with the working coil also produces the desired sinusoidal output signal, but at higher currents for the same amount of losses (i.e. same electrical efficiency). In this configuration, shown in Figure 2b, the capacitor takes some of the current while leaving a large voltage drop over the inductor. This effectively reduces the current through the inductor while keeping the same inducting power. This also greatly reduces losses in the inductor, permitting the inductor and signal source to be farther away from each other.

<gallery>
Image: IH_RLcircuit-series_1.jpg|Fig 2a: LC-circuit with inductor and capacitor connected in series. <ref name = "Richie"/>
Image: IH_RLcircuit-parallel_1.jpg|Fig 2b: LC-circuit with inductor and capacity connected in parallel. <ref name = "Richie"/>
</gallery>

There are several other properties of the electrical system which must be optimized, and are done so based on laws which govern electrical systems. These include: impedance matching of components between inductor and the work coil to evoke the highest possible current in the work piece while maintaining a low current (and high voltage) in the inductor; built-in safety and back-flow current protection to protect other sensitive electrical equipment; methods of power control. All of these electrical production and control elements of the system are beyond the scope of this paper.

== Annealing ==
''This paper was originally planned to cover the process of induction annealing; using induction heating to raise the temperature of a specimen to its annealing temperature rather than using the current methods, which is commonly a gas-fired oven. The benefit of using induction heating is that higher heating rates can be achieved, and the process can be specifically targeted to a region of the work piece (i.e. annealing only one end of a metal bar, rather than the whole bar). A benefit of the ovens is that the entire specimen is treated at the same temperature at the same time, resulting in a uniform product, however more energy and time are required for the process. The following section briefly outlines the reasons to anneal an object using any method, and the mechanism used.'' 

There are three steps involved in any [[annealing]]{{w|annealing}} process:
* Heat up: increase temperature at a prescribed rate to the annealing temperature.
* Soak: Specimen is left at annealing temperature until desired microstructure is obtained.
* Cool down: Usually back to room temperature.

The rates and duration of each step can be varied to produce vastly different structures and physical properties from the same material specimen. All variables (i.e. time, temperature, pressure, atmosphere, etc.) must be carefully controlled for the entire process to achieve the desired final product. Also, there is no single best combination of these variables; they must be optimized for each specific processing configuration.

The elevated temperatures of the annealing process increase atomic mobility and relax the [http://en.wikipedia.org/wiki/Crystallite crystal lattice]. This permits the [[diffusion]]{{w|diffusion}} of atoms and defects through the lattice increasing grain size which reduces toughness while increasing ductility and softness. The total number of defects is reduced, while those remaining are combined in their lowest energy configurations. The resulting microstructure is one that is easier to work on from a production or manufacturing perspective (i.e. easier to machine, stamp or roll due to less tool wear, lower energy requirements, etc.).

= Increasing Efficiency =
=== '''Impeder''' ===
[[Image:IH_impeder_2.jpg|thumb|400px| Fig 3: The impeder assembly is shown here inside the workpiece which started out as a thin rolled sheet of steel. The impeder retards eddy currents flowing along the inner and outer circumferences of the open tube and directs them to the weld seam at the surface of the work piece. <ref name = "Oppenheimer"> ''Apparatus for use in High Frequency Welding - United States Patent 3,588,427'' Oppenheimer, Edgar D. </ref>]]Korean researchers conducted a three-dimensional computational analysis of high-frequency induction welding (HFIW) processes which included mapping of electromagnetic activities and the resulting eddy current distributions, joule heating, thermal conductivity and temperature distribution <ref name = "Kim"> '''Kim, Hyun-Jung.' Three Dimensional Analysis of High Frequency Induction Welding of Steel Pipes With Impeder. ''Daejeon, Korea : Department of Mechanical Engineering - Korea Advanced Institute of Science and Technology, 2008. </ref>. The analysis concluded that by including an impeder – a solid plug with low conductivity inserted into the hollow center of the shaft to be welded – eddy currents can be focused at the desired surface(s) of the work piece, increasing local temperatures. This means that less energy can be used to achieve the same temperatures or that higher temperatures can be achieved for the same energy costs.

A typical impeder material is ferrite, due to its low conductivity and relatively low cost and high availability. The lifespan of the impeder is another important concern; how many times can it be reused? If it contacts molten metal (reasonably likely in many of these high-temperature applications), the low conductivity can be ruined, the strength of the impeder is compromised in the direction of the molten metal resulting in a lower local eddy current density and temperature, defecting the work piece and warranting the discard of the impeder. To combat the melting of the impeder itself, it is usually liquid-cooled with the cold and hot streams of the cooling fluid leaving from the same end of the tube. 

Figure 3 shows a typical impeder configuration. Note the rollers, which push the rolled surfaces of the pipe together to form the cylindrical shape while eddy currents are focused at the weld seam, or the faces which will meet along the weld line. The combination of temperature (due to joule heating of the focused eddy currents along these surfaces) and pressure (due to the rollers forcing the seam together), a weld is formed.

This research also yielded the following relationships between the various parameters and their effects on the work piece <ref name = "Kim"/>:
* Both eddy current density and surface temperatures increased significantly with the inclusion of an impeder. Also, larger impeders had greater effects on eddy current density at the surface of the material, however if the impeder was too large and contacted molten metal it was to be discarded.
* Using a higher frequency AC source increased temperature, noted by a greater production of molten metal.
* Higher temperatures were reached for lower rates of motion of induction coil relative to work piece.
* Eddy current density and temperature were found to be maximized in thinner-walled tubes (i.e. smaller specimens) and peaked specifically at the point on the work piece coinciding with the center of the work coil.

Numerically, this research showed that by including an impeder in a HFIW apparatus, the maximum eddy currents generated are on the order of ten-times those generated without the impeder. Similarly, maximum temperatures reached were over twice those achieved without the impeder <ref name ="Kim"/>. By focusing the eddy currents in the work piece at the locations of interest, less energy can be used to achieve the same temperature profile, or using the same energy higher temperatures can be reached. 

=== '''Testing Apparatus''' ===
It is often desirable to test the effect of multiple inputs to an object which operates under complex conditions. For example, creep-fatigue testing is often used on turbine blades which operate at high temperatures and often under high mechanical loads due to pressure gradients, high angular velocities and hydrodynamic forces. An accurate, repeatable way to thermally affect the test specimen is through induction heating <ref name = "Kalpakjian"> '''Kalpakjian, Serope and Steven R. Schmid.' Manufacturing Engineering and Technology (Fifth Edition). ''Upper Saddle River : Pearson Prentice Hall, 2006. </ref>. Low energy requirements, the avoidance of a complex conduction apparatus and an increase in heating efficiency of specific regions of the blade are several of the advantages inherent in induction heating which thermal testing capitalizes on. The unobtrusive apparatus is easily installed and leaves plenty of viewing room to observe the affect of heat and other forces on the specimen as they occur (as opposed to being tested in an insulated oven, for example).

=== '''Induction Heating with Semiconductors''' ===
As recently as 1990, semiconductors have revolutionized the induction heating industry <ref name = "Fishman"> Fishman, Dr. Oleg S. Solar Silicon Part I. ''Advanced Materials and Processing. ''2008. </ref>. Instead of the magnetic field alternating as in a typical induction heating system (caused by AC current flowing through inductor coil), the work piece is rotated in a static magnetic field developed when DC current passes through a semiconductor cooled to approximately 30 K <ref name = "Fishman"/>. Eddy currents are only generated in the work piece when the magnetic field varies relative to the orientation of the work piece; so the part must be rotated in the static field to induce currents. The advantages to this technology are smaller thermal gradients, greater penetration by eddy currents which translates to more consistent heating from surface to core, very reproducible thermal profiles and point temperatures from one work piece to the next, increased durability of the magnetic field source since it is not moving and is not exposed to high temperatures generated; all while reducing the adjustment required from one work piece to the next and using less energy. Some of the negatives associated with this technology is a lower maximum temperature, since it is limited by the rotational speed of the work piece; balancing of the rotating part must be completed for each work piece; more difficult to work on two (or more) rotating pieces for processes like welding or brazing.

In conclusion, using semiconductors for induction heating processes increases operational efficiency to ~80% (compared with ~50% for typical AC induction heating processes), but limits the flexibility of the operation. Also, savings at initial investment are sacrificed for lower operating costs over the lifespan of the equipment.

= Potential Problems with Induction Heating =
=== '''Thermal Stress or Thermal Shock''' ===
Researchers at the Innovative Nuclear Fuel Division of the Korea Atomic Energy Research Institute discovered that heating and cooling rates as well as physical dimensions of a specimen contribute to the strength of the material against thermal loadings. As the rate of temperature increase increased, larger differences in temperature between the surface and bulk or core of the specimen were noted. In extreme cases (heating rates upwards of 442 K/min), cracks were observed to penetrate clear through a uranium dioxide (UO<sub>2</sub>) specimen due to the large thermal gradients established by high heating rates. Again, the skin effect is a significant contributor to the high local temperatures at the surface which establish these thermal gradients.

=== '''Oxide Layers''' ===
Metallic oxides and oxide layers which cover many specimens serve as an electrical (and magnetic) insulator at room temperatures. For many specimens, this means that currents are difficult to induce in the skin layer and induction heating takes a great amount of time and energy to initiate. To combat this, the specimen may be pre-heated through a mechanism known as ‘skull melting’ involving a direct connection between the oxide layer and a high temperature source. The high-frequency electric field is present externally from this apparatus, and assumes heating responsibilities once the temperature of the specimen is high enough that the oxide layer can be penetrated by the high-frequency magnetic field.

=== '''Heat Affected Zone''' ===
Often accompanying a welding procedure is analysis of the heat affected zone (HAZ), or region immediately surrounding that to which heat was added. A similar process occurs in induction heating. The potential issue associated with the HAZ is the uncertainty associated with the resulting microstructure. Because of the accuracy achievable with induction heating, a specific area can be targeted for heat addition for a brazing, welding, annealing or other such process requiring heat. The remaining microstructure (taken a sufficient distance from the region of direct heat addition) remains unchanged, but the region immediately around the zone of heat addition is slightly altered, and represents microstructural uncertainty. The factors affecting the size and effect of the HAZ include <ref name = "Kalpakjian"/>:

* Rate of heat input and cooling (faster rates of heating and cooling decrease size of the HAZ)
* Maximum temperature reached in zone
* Metallurgical factors such as pre-existing dopants or alloying elements, grain size, plastic deformation of microstructure, etc.
* Physical properties including thermal conductivity and heat capacity of metal.

Since induction heating focuses the thermal energy over such a small volume of material for a relatively short period of time (usually on the order of seconds, but may be as long as a few minutes), the HAZ is small compared to other processes. This permits a specimen to achieve very different properties at different locations, with little-to-no affect between regions.

= Energy Consumption of Induction Heating =
Due to the wide array of potential applications of the technology and possible work piece materials and configurations, it is not possible to state that induction heating methods are a certain percentage more or less efficient than another process. However, samples were taken from specific applications of the technology to gauge the general advantages in energetic efficiency of induction heating. The following table shows typical power consumption and efficiency ratings for equipment for each technology.

{| class="wikitable"
|+ Energy Consumption of AC and DC IH and [[MIG Welding]]{{w|MIG Welding}}
!  !! '''AC IH''' !! '''DC IH''' !! '''MIG Welding'''
|-
| '''Input Power (from terminal)''' || 5-400 kW || 200 W || 3.74 kW
|-
| '''Typical Efficiency''' || 50% || > 80% || ''Note 1''
|-
| '''Output Power (to workpiece)''' || 2.5-200 kW || ''Note 2'' || 2.8-4.5 kW
|}

*''Note 1 - Efficiency of MIG welding varies greatly between application and operators. Other variables determining efficiency include power conversion technology (in welder assembly), weld (feed) rate, work piece material, and more. ''
*''Note 2 - Output power for DC IH apparatus is not only related to input power to semiconductor, but also the speed at which the workpiece is rotated since the established magnetic field is static. Current (and thus, rate of heat transfer) is governed by the input power to the magnet, and to the rotational speed of the workpiece.''

For more specific information on power consumption as it relates to the size of the workpiece and the depth of heating desired, click [http://www.inductionatmospheres.com/power_chart.html here].

= Applications of Technology =
Because of the relatively simple apparatus required, few stipulations on properties the work piece must possess and nearly infinite range of operating temperatures and heating/cooling rates, the list of applications for this technology is very long. Several of these processes are listed:

* '''Annealing''': Using induction heating to increase the specimen to the annealing temperature can be done quickly and efficiently.
* '''Shrink fitting''':  Using induction heating to soften one component and forcing the other into the hole provides a secure, tight fit between components.
* '''Thermal Sealing''': Heating low-temperature glue on the back of a foil seal in the lid of a medicine bottle melts the glue, sealing the bottle.
* '''Sintering Ceramics''': Placing a ceramic powder in a susceptor to be heated via induction is an efficient way to transform a green compact to a sintered specimen <ref name = "Superconductor"> ''High-temperature superconductor powers induction heating system (Process Technology - Brief Article). ''7, s.l. : Advanced Materials & Processes, July 2008, Vol. 166. </ref>.
* '''Increase Specific Energy Delivery''': Higher energy densities can be achieved using induction heating compared to gas-fired furnaces or conduction, improving yield in processes like silicon production <ref name = "Yang"> ''Pressureless Rapid Sintering of UO2 Assisted by High-frequency Induction Heating Process. Jae Ho Yang, et al. 10, Daejeon-si : Journal of American Ceramic Society, 2008, Vol. 91. </ref>.
* '''Zone Purification''': In semiconductor industry, silicon is purified by moving section of molten metal through the bulk. This can be done by moving bulk through inductor coil.

The only real limitation as to whether or not a material can be heated via induction is its electrical conductivity. The more conductive the material, the more effective and efficient an IH process is. However, inclusion of a susceptor can increase the potential applications to even include non-metallic (i.e. low-conductivity) materials.

== Contact details ==
Please visit some of my references, linked below, for more specific information on induction heating and its applications. During my research, I discovered companies may offer a consultation for your specific process (i.e. recommended configuration, coil designs, power requirements, etc.) to construct an IH process. Contact such organization for more information.

This article is a work-in-progress, and will be continually updated as I develop the topic and scope further. I plan on further researching the subject of the impeder used in high-frequency induction welding and its potential use in other applications. If you have any information on this subject, or can recommend any resources please leave a note on the discussion page of this article. Thank you and I hope this article is of great use to you and your process.

= References =
<references/>
{{attrib MECH370}}
* [http://openfarmtech.org/index.php?title=Category:Induction_Furnace Open Source Ecology: Open Source Induction Furnace Project]

[[Category:Materials processing]]

[[Category:Construction and materials]]
[[Category:Coursework]]
[[Category:Energy efficiency]]
[[Category:Heating and cooling]]
[[Category:Manufacturing]]
[[Category:Materials processing]]
[[Category:Metals]]
[[Category:Projects]]
[[Category:Research]]

File: Influence-of-Oxygen-Concentration-on-the-Performance-of-Ultra-Thin-RF-Magnetron-Sputter-Deposited-Indium-Tin-Oxide-Films-as-a-Top-Electrode-for-Photovoltaic-Devices.mediawiki
{{MOST}}
{{Pearce-pubs}}

[[image:Ito-o2.png|500px|right]]
==Source==
* Jephias Gwamuri, Murugesan Marikkannan, Jeyanthinath Mayandi, Patrick K. Bowen, and Joshua M. Pearce. [http://www.mdpi.com/1996-1944/9/1/63/html Influence of Oxygen Concentration on the Performance of Ultra-Thin RF Magnetron Sputter Deposited Indium Tin Oxide Films as a Top Electrode for Photovoltaic Devices]. ''Materials'', '''9'''(1), 63 (2016). doi: http://dx.doi.org/10.3390/ma9010063 [https://www.academia.edu/20408441/Influence_of_Oxygen_Concentration_on_the_Performance_of_Ultra-Thin_RF_Magnetron_Sputter_Deposited_Indium_Tin_Oxide_Films_as_a_Top_Electrode_for_Photovoltaic_Devices free download]

==Abstract==
The opportunity for substantial efficiency enhancements of thin film hydrogenated amorphous silicon (a-Si:H) solar photovoltaic (PV) cells using plasmonic absorbers requires ultra-thin transparent conducting oxide top electrodes with low resistivity and high transmittances in the visible range of the electromagnetic spectrum. Fabricating ultra-thin indium tin oxide (ITO) films (sub-50 nm) using conventional methods has presented a number of challenges; however, a novel method involving chemical shaving of thicker (greater than 80 nm) RF sputter deposited high-quality ITO films has been demonstrated. This study investigates the effect of oxygen concentration on the etch rates of RF sputter deposited ITO films to provide a detailed understanding of the interaction of all critical experimental parameters to help create even thinner layers to allow for more finely tune plasmonic resonances. ITO films were deposited on silicon substrates with a 98-nm, thermally grown oxide using RF magnetron sputtering with oxygen concentrations of 0, 0.4 and 1.0 sccm and annealed at 300 °C air ambient. Then the films were etched using a combination of water and hydrochloric and nitric acids for 1, 3, 5 and 8 min at room temperature. In-between each etching process cycle, the films were characterized by X-ray diffraction, atomic force microscopy, Raman Spectroscopy, 4-point probe (electrical conductivity), and variable angle spectroscopic ellipsometry. All the films were polycrystalline in nature and highly oriented along the (222) reflection. Ultra-thin ITO films with record low resistivity values (as low as 5.83 × 10−4 Ω·cm) were obtained and high optical transparency is exhibited in the 300–1000 nm wavelength region for all the ITO films. The etch rate, preferred crystal lattice growth plane, d-spacing and lattice distortion were also observed to be highly dependent on the nature of growth environment for RF sputter deposited ITO films. The structural, electrical, and optical properties of the ITO films are discussed with respect to the oxygen ambient nature and etching time in detail to provide guidance for plasmonic enhanced a-Si:H solar PV cell fabrication. 

==Keywords==
 transparent conducting oxide; indium tin oxide; plasmonics; wet etching; [[photovoltaics]]; [[optics]]

==See Also==
*[[Limitations of ultra-thin transparent conducting oxides for integration into plasmonic-enhanced thin-film solar photovoltaic devices]]
*[[A new method of preparing highly conductive ultra-thin indium tin oxide for plasmonic-enhanced thin film solar photovoltaic devices]]
*[[Advances in plasmonic light trapping in thin-film solar photovoltaic devices]]
*[[Controlling optical absorption in metamaterial absorbers for plasmonic solar cells]]
*[[Plasmonic Perfect Meta-Absobers for a-Si PV Devices]]
*[[Optical modelling of thin film microstructures literature review]]
*[[Multi-resonant silver nano-disk patterned thin film hydrogenated amorphous silicon solar cells for Staebler-Wronski effect compensation]]
*[[Effect of ambient combinations of argon, oxygen, and hydrogen on the properties of DC magnetron sputtered indium tin oxide films]]
*[[A novel synthesis of tin oxide thin films by the sol-gel process for optoelectronic applications]]
* [[Plasmonic enhancement of amorphous silicon solar photovoltaic cells with hexagonal silver arrays made with nanosphere lithography]]

[[Category:MOST completed projects and publications]]
[[Category:Materials]]
[[Category:Materials processing]]
[[Category:Photovoltaics]]
[[category: optics]]

File: Laser-hardening-of-steel-gears.mediawiki
<div style="float:right"></div>

== Introduction ==
The hardening of steel is done by heating up a workpiece to near its melting temperature then quickly quenching it. This heat treatment process causes significant changes in the microstructure of the steel which directly corresponds to its metallic properties.  The [[Martensite]]{{w|Martensite}} structure that is formed is responsible for the increased material hardness. The main methods of hardening are flame, [[Induction heating|induction]], and [[laser]]{{w|laser}} hardening.  Laser hardening is especially attractive for surface hardening of complicated shapes or large objects because it allows for absolute control on the surface hardness and [[Laser Surface Texturing|texture]]. <br>

== How it Works ==
[[image:LaserHardening_PhaseDiagram.jpg|thumb|Phase Diagram of Steel]]Light Amplification by Stimulated Emission of Radiation (Laser) can be used to provide the heat necessary for the treatment process. The absorbed radiation from the laser heats up the surface layer to a temperature where [[Austenite]]{{w|Austenite}} can form. This is dependent on the composition of the base material. The specimen moves below the table at a constant feed rate. As a point moves down from exposure to the laser it is rapidly [[Quenched]]{{w|Quenched}} by the cooler regions surrounding the laser-heated area in the part. In the case of a thin part, water can be used to speed up the cooling process. This Quenching causes the change in microstructure from Austenite to Martensite. Martensite is formed when dissolved carbon atoms are trapped within the austenite face centered cubic structure during quenching. The phase diagram of steel can be seen in the phase diagram of steel.  As the temperature is dropped, the Austenite becomes mechanically unstable and rearranges to form a body centered tetragonal crystal structure that is much harder then the original material<ref name = "Springer">Steen, W.M. & Watkins, K. Laser Material Processing, Springer.</ref>.

== Laser Types ==
[[image:LaserHardening_NormalDistribution.jpg|thumb|Phase Diagram of Steel]]Two main types of Laser used in heat treating are gas lasers and solid state lasers. Carbon dioxide lasers are usually used as they can provide hundreds of kilowatts of power output which increases the rate of heat addition to the workpiece. However, their 10.6 &mu;m wavelength often makes it difficult for absorption in metals therefore necessitating a pretreatment of the material. Gas lasers provide a relatively simple Gaussian profile of radiation which can lend itself to accurate simulation modeling. Yttrium Aluminium Garnet (Nd:YAG) lasers operate at 1.06 &mu;m so have much better absorption characteristics. However, they have a much lower electrical efficiency which necessitates higher electrical power input. The radiation profile of a solid state laser is much more complicated then that of a gas laser, therefore making it more difficult for computer modeling to accurately predict how the laser would interact with the surface of the workpiece.
<br><br>
Currently, large high powered lasers are being utilized. Significant research is going into using smaller lasers which are more cost effective
<ref>Ganeev, R.A. 2002, "Low-power laser hardening of steels", Journal of Materials Processing Technology, vol. 121, no. 2-3, pp. 414-419.</ref>. Experimentation is being done with pulse lasers which allows the work peace to cool between intermittent irradiation. The most significant change in laser technology is the utilization of high power diode lasers (HPDL). With wavelengths of 0.8 and 0.94 &mu;m, they have significantly better absorption characteristics. Also, HPDLs have a much higher electrical efficiency (30-50%) which makes them much smaller than other laser types with the same output power. Their radiation profile provides a preferable hardened zone due to it's top-hat profile<ref>Pashby, I.R., Barnes, S. & Bryden, B.G. 2003, "Surface hardening of steel using a high power diode laser", Journal of Materials Processing Technology, vol. 139, no. 1-3, pp. 585-588.</ref><ref>Kennedy, E., Byrne, G. & Collins, D.N. 2004, "A review of the use of high power diode lasers in surface hardening", Journal of Materials Processing Technology, vol. 155-156, pp. 1855-1860.</ref>.

== Control Systems ==
The most important and difficult component of laser surface hardening is the control of the laser. It is extremely difficult to predict the effect the laser has on the surface because so many different factors are involved in the process. These include: material composition, type of laser, speed of laser, power of laser, thickness of material, and material geometry. For simple parts and geometry, the control systems get a lot simpler. The most commonly used control systems use a fixed rate feed system and fixed power output. The depth of the hardened layer and effective hardness can then be determined experimentally or mathematically. However, problems occur when the material is not a certain thickness because the part does not have enough bulk to quickly cool the heated region. This often occurs at the edge of the part or changes in geometry and is evident by surface melting.
<br><br>
More advanced control systems are being developed which utilize more complex computer systems and real-time data acquisition.
==='''Infrared'''===
[[Infrared]]{{w|Infrared}} systems are one possible way to determine the real time hardness of a sample with a relatively simple implementation. An infrared monitor is used to determine the radiation produced at the weld. Testing a sample that has been processed at different feed rates can be used to determine the surface hardness in relationship to the feed rate. This can be used to determine the necessary feed rate to achieve a desired surface hardness. Using this data for calibration, a system can be put in place to vary the feed rate based on real time IR readings. This provides a way to laser harden a workpiece of unusual geometry because if the IR reading changes suddenly, the feed rate will adjust accordingly. This system can also be used to monitor the hardening depth using a similar device.
<ref>Xu, Z., Leong, K.H. & Reed, C.B. 2008, "Nondestructive evaluation and real-time monitoring of laser surface hardening", Journal of Materials Processing Technology, vol. 206, no. 1-3, pp. 120-125.</ref>
==='''Finite Element Analysis'''===
[[Finite Element Analysis]]{{w|Finite Element Analysis}} use differential equations based on part geometry, material properties, and laser characteristics to determine part feed rates and laser output powers that are required for a particular hardness and depth of penetration. These calculations are very complicated and require a large amount of processing power to compute. As computer technology increases, these systems will become more accurate and more widespread. Systems like the [http://www.simulia.com Abaqus] and [http://www.ansys.com ANSYS] have already been used to accurately predict phase content and microhardness<ref>Obergfell, K., Schulze, V. & Vöhringer, O. 2003, "Simulation of Phase Transformations and Temperature Profiles by Temperature Controlled Laser Hardening: Influence of Properties of Base Material", Surface Engineering, vol. 19, no. 5, pp. 359-363.</ref><ref>Komanduri, R. & Hou, Z.B. 2004, "Thermal analysis of laser surface transformation hardening—optimization of process parameters", International Journal of Machine Tools and Manufacture, vol. 44, no. 9, pp. 991-1008.</ref><ref>Yánez, A., Álvarez, J.C., López, A.J., Nicolás, G., Pérez, J.A., Ramil, A. & Saavedra, E. 2002, "Modelling of temperature evolution on metals during laser hardening process", Applied Surface Science, vol. 186, no. 1-4, pp. 611-616.</ref>.
==='''Proportional Integral Differential Equations'''===
Proportional integral differential (PID) equations use mathematics similar to those used in Finite Element Analysis. However, they do not take into account the geometry of the part. Instead they use realtime data that is affected by part geometry. Most commonly, they use surface temperature measured by a [[pyrometer]]{{w|pyrometer}}. PID systems uses this data to calculate the ideal output power that is required to achieve consistent hardening. Conditions are put in place to ensure that the surface temperature does not increase above the materials melting temperature<ref>Homberg, D. & Weiss, W. 2006, "PID control of laser surface hardening of steel", Control Systems Technology, IEEE Transactions on, vol. 14, no. 5, pp. 896-904.</ref>.

== Apparatus ==
The most simple design involves a stationary laser with a working table underneath. The workpiece is fixed to the 3-axis stage. The computer controlled stage moves back and forth along a predetermined path with some overlap. No cooling is necessary because the workpiece acts as a heat sink which quickly cools the treated area. However, this is not possible for a complicated part such as a gear as it is not a simple surface that is being treated. This requires a more complicated setup such as a 4 or 5 axis machine that can rotate the gear during the process to keep the working distance consistent (distance from the laser)<ref>Benedict, Gary F. (Chandler, AZ) 1985,Method and apparatus for laser hardening of steel.</ref>.
<br><br>

== Surface Coating ==
[[image:LaserHardening_SurfaceReflectivity.jpg|thumb|Surface Reflectivity]]One way to improve the efficiency of the laser hardening process is to ensure that all the radiation directed on the workpeice is absorbed. This can be rather difficult because the materials that are usually being hardened are extremely reflective. One way to avoid this is to texture the surface or use a surface coating. The latter is much more effective and can reduce the reflectivity to as low as 2.7%<ref name = "Springer"/>. The problem with these coatings is they usually have to be applied by hand especially for complicated parts like gears. They also can be detrimental to surface quality and can make real time analysis much more complicated. Surface coatings can be avoided by using a laser with a smaller wavelength such as a HPDL. Another option is to use a higher power laser(50% more power) and an inert gas to oxidize the surface. This oxide layer has a significantly higher absorption so can then easily be hardened.
<br><br>

== Energy Analysis ==
For laser hardening to be an effective method of hardening for commercial applications it must be more economical then current hardening methods. Currently, the most common method of hardening used in industry is induction hardening. The following is an energy analysis for induction hardening and the most common laser being used in industry (CO2 lasers).
<div class="thumb tright">
{| class="wikitable"
|+ Material Properties and Processing Parameters
|'''Property''' || 
|-
| ''Laser Type'' || Continuous Wave CO2
|-
| ''Workpeice Material'' || AISI 1036 (EN 8) steel
|-
| ''Absorptivity'' || 0.8
|-
| ''Melting Temperature'' || 1470 degrees C 
|-
| ''Phase Transition Temperature'' || 775 degrees C 
|-
| ''Thickness of Gear'' || 25 mm 
|}
</div>


There are many factors involved in the energy required to laser harden a gear. The following energy analysis is done for the hardening of a AISI 1036 (EN 8) steel gear. It was found for hardening to a depth of 0.1mm the maximum mean power density that could be used was approximately 2.15- 2.5 * 10^4 W/ cm^2. This means that for a laser beam diameter of 3.7 mm powers above 2310 W cannot be used. For power levels between 500 - 2500 W a maximum scanning velocity of between 2- 10 cm/s is acheived<ref>Komanduri, R. & Hou, Z.B. 2001, "Thermal analysis of the laser surface transformation hardening process", International Journal of Heat and Mass Transfer, vol. 44, no. 15, pp. 2845-2862.</ref>. 


 <div class="thumb tright">
{| class="wikitable"
|+ Laser Efficiencies
! !! '''CO2''' !! '''Nd:YAG (diode pumped)''' || '''Diode'''
|-
| '''Average electrical efficiency''' || 10% || 10% || 30%
|}
</div>
For a spur gear containing 42 teeth, with a thickness of 25 mm, and a tooth depth of 6 mm; using the above parameters results in approximately a 23% overlap in passes. At the maximum optimal power output of 2310 W and feed rate of 10 cm/s each face of each tooth would take 0.5 seconds to harden to a depth of 0.1 mm. At this rate the total hardening of a 42 tooth gear takes only 42 seconds of laser output (this time does not include movements of the workpiece while the laser is off). For a CO2 laser the electrical efficiency is only 10% . This means that for an output power of 2310 W, 970.2 kJ of energy are used to harden the part. It should be noted that this hardening technique provides surface hardening which is optimal for gears as the inner portion of the gear remains ductile. Only a small amount of material is converted into martensite so there is almost no deformation in the part (martensite has a lower density so the volume increases during treatment). Because of the minimal deformation most parts do not have to be reworked after treatment. Specifically for gears, it was found that for gears of an accuracy class below 7 the distortion was too small to influence it's accuracy class. This means that in most cases the gear does not have to be reworked after heat treating<ref>Zhang, H., Shi, Y., Xu, C.Y. & Kutsuna, M. 2003, "Surface Hardening of Gears by Laser Beam Processing", Surface Engineering, vol. 19, no. 2, pp. 134.</ref>.



This same gear can be hardened using [[Induction heating|induction hardening]]. This process takes a comparable amount of time however much more energy is required. Typical induction hardening is done in 4 steps: preheat, dwell, final heat, and quench. The preheat is used to prevent cracking due to sudden shock induced by rapidly heating the part. It is done with a power level of about 30 kW for a period of 30-35 s. During the final heat step a much higher power level of 350 kW for a period of 0.4 - 2 seconds is used<ref>Chatterjee, Madhu S. (Carmel, IN) 1987, "Single frequency induction hardening process", Patent No.4639279</ref>. This corresponds to a total maximum energy use of 1750 kJ. The exact heating times depend on the size of the gear, material type, and pitch of the gear teeth. This process also changes the microstructure of the entire part, with the most significant microstructure changes being on the areas of the gear closest to the coils (the gear teeth). The biggest loss in energy is from the machining required to return the part to the desired shape which is necessary because deformation within the part during hardening is so significant. The process to machine gears can be very difficult and costly especially in gears with complicated profiles (like helical gears).


Although the capital cost of laser hardening apparatus is significantly higher than that of an induction hardening apparatus the savings in energy is incredibly significant. It is even more beneficial because not only is it more sustainable, it also results in a better gear while removing the necessity to rework the part. Laser technology can be made even more economical by using some of the techniques listed on this page to improve efficiency. Just by changing the laser type to a diode laser which has a much higher electrical efficiency is enough would vastly decrease the energy required to process a part.
<br>

== References ==
<references />
{{attrib MECH370}}

[[Category:Materials processing]]

[[Category:Materials processing]]
[[Category:Metal working]]
[[Category:Metals]]
