Repository: infrawiki/infrawiki

# infrawiki
an infrastructure wiki. POC

## Click the Wiki tab above to see the infrawiki

File: MBE-protocol:MOST.mediawiki
{{MOST}}

Molecular beam epitaxy{{w|Molecular beam epitaxy}} is a method of thin film deposition that is useful for fabricating high performance [[photovoltaic]] devices.

=MTU MBE background=
[[category:MOST methods]] [[Image:MTU_MBE_Front.JPG|thumb|right|upright=1.75|Michigan Tech's MBE as discovered in 2011]]

The original MBE at Michigan Tech was assembled in 1993 using ISA Riber, SVT Associates, Thermionics, k-Space, and Inficon components. It provided staff and students the ability to deposit thin high purity films under ultra high vacuum{{w|ultra high vacuum}}(UHV) conditions. The system saw use up until April of 2001, at which point it was left under UHV and powered down. In late 2011, over a decade later, the chamber was found to be at atmospheric pressure and the process of reconditioning the system was initiated.

Silver(Ag), molybdenum(Mo), germanium(Ge), tin(Sn), iron(Fe), nickel(Ni), copper(Cu), silicon(Si) and carbon(C) sources were used prior to 2001. The silicon and carbon sources were changed from thermal to SVT Associates electron beam evaporating sources roughly two years after completion of the MBE.

[[Image:MBE_Growth_Chamber_Schematic.jpg|thumb|right|upright=1.8|MBE Diagram similar to MTU's current model]]
:''Note: Diagram shown is a similar model to that of MTU's with the only known deviation from the diagram being the lack of the CF100 roof-top flange.''

=Installed Equipment=
==ISA RIBER MBE 32 Growth/Evaporation Chamber==
The RIBER MBE 32 system is a highly flexible and efficient 3" single-wafer epi reactor, which provides all the necessary MBE tools and in-situ characterization capabilities to achieve state-of-the-art epitaxy of III-Vs, II-VIs, MCTs, nitrides and silicon alloys. The 8 cell ports are grouped together on the evaporation flange, which also includes cryoshrouds completely surrounding hot parts of the cells, ensuring maximum trapping of all residual species. The pump chamber also contains a cryoshroud to maximize gettering of low atomic weight gasses by the installed titanium sublimation pump system.

Two cryoshrouds are fixed to the inside of the source flange. One cryoshroud is a double-walled, lens-shaped assembly immediately adjacent the evaporation flange and serves to thermally isolate each of the sources while maximizing condensation of residual gasses. The second and main cryopshroud is supported by and connected to the evaporation flange. This cryoshroud has the same construction as the evaporation flange shroud. Each panel has a separate all metal liquid nitrogen inputs and outputs permitting independent or sequential cooling.

The evaporation flange can accommodate eight sources, four each with 2.75" and 4" flanges. It can be specifically adapted for the growth of mercury compounds or nitrides of group III elements. Gas-source MBE and CBE configurations combining the use of solid sources and/or gas sources are also available.

[[Image:Pneumatic Actuators.jpg|thumb|right|upright=1.75|MTU Pneumatic Shutter Actuators]]
Michigan Tech's MBE system employs Model 16TTD manual shutters provided by ISA Riber and pneumatic rotary actuators(Bimba Pneu-Turn) are also available. The rotary actuators have been found, tested and deemed to be in working condition. A Humphrey Raceway solenoid valve consisting of nine (9) dual-use solenoids and a valve body capable of supplying nine actuators completes the automatic shutter system.

Introduction of samples is accomplished by use of a load lock chamber (R&D systems). This chamber can be vented (typically with UHP N<sub>2</sub>) and pumped independently of the evaporation chamber. In addition to the transfer arm sample holder, the chamber has attached to it two additional holders, one of which can be heated, for sample pre- and post-treatment. The sample transfer arm is manually operated, permitting limited rotation for alignment with the manipulator's sample holder.

[[Image:ARM_3-2_Manipulator.jpg|thumb|right|upright=1.75|MTU RIBER 3" Manipulator]]
The Ribar ARM3 manipulator provides rotation in two axes, one axis for placing the sample such that it faces towards or away from the sources and the other for rotation on an axis normal to the sample's face. It also permits heating of the sample to a maximum of 1000 degrees C. An Isa Riber MOB-300M molybdenum mounting block is specifically made for use with 3" diameter substrates but can accommodate mounting of smaller (2cm x 2cm) substrates with available carbon blanks.

[[Image:RIBER_ABN_135L_Cells.jpg|thumb|right|upright=1.75|Michigan Tech's ABN 135L Effusion Cells]][[Image:MBE_ABN_CELL.jpg|thumb|right|upright=1.5|RIBER ABN 135L Effusion Cell Diagram]]

A number of effusion cells are available for use; eight thermal and three e-gun cells. A plasma generator is also available. In situ analyzers consist of an Inficon Transpector residual gas analyzer, an Inficon SQC-310C deposition controller with two quartz crystal sensors and a reflection high energy electron diffraction (RHEED) system. One of the quartz crystal sensors is bellows-mounted and can be placed directly in the position occupied by the sample during film deposition, permitting very accurate deposition rate measurement.

Roughing is provided by a BOC Edwards QDP Drystar vacuum pump. Leybold Turbovac 1000C and Turbovac 361C turbomolecular pumps provide high vacuum pumping for the evaporation and load lock chambers, respectively. Ultra high vacuum conditions in the evaporation chamber are achieved with an ISA Riber PF-6 titanium sublimator and an ISA Riber PI-400-TTZ ion pump.



====ISA RIBER PI-400-TTZ Ion Pump====
=====ISA RIBER 401-1000 Ion Pump Power Supply=====
====ISA RIBER PF-6 Titanium Sublimator====
=====ISA RIBER Model 304-6 Titanium Sublimator Power Supply=====
Supplies power for Titanium filaments. 0 to 60 Amp selectable for 1 of 6 filaments and operates at 220V (50/60 Hz).


====ISA RIBER Model JBA 12-1 Bayard-Alpert Ion Gauge====
=====RIBER Model 307S2 Electrometer=====

====ISA RIBER ABN 135L Effusion Cells====

:{| border="1" cellpadding="2"
|width="300"|'''CELL TYPE'''
|width="200"|'''SOLID SOURCE'''
|-
|MOUNTING FLANGE || CONFLAT 2-3/4" O.D. CF 35 
|-
|KNIFE EDGE TO LIP LENGTH || 283.5 mm 
|-
|EXTERNAL SHIELD DIAMETER || 37.2 mm 
|-
|BAKEOUT TEMPERATURE || 250°C 
|-
|CAPACITY || 39 cc  
|-
|CRUCIBLE INTERNAL LIP DIAMETER || 23.6 mm 
|-
|CRUCIBLE INTERNAL LENGTH || 88.9 mm
|-
|CRUCIBLE MATERIAL || PBN (pyrolytic boron nitride)
|-
|TEMPERATURE RANGE || 0 - 1400°C 
|-
|TEMPERATURE STABILITY || < 0.4°C 
|-
|THERMOCOUPLE TYPE || WRe 5/26 
|-
|HEATING MODE || JOULE EFFECT / RADIATION 
|-
|HEATING ASSEMBLY MATERIALS || Mo - Ta - PBN
|-
|FILAMENT TYPE || FLAT FOIL 
|-
|MAXIMUM TEMPERATURE ||1500°C 
|-
|}

=====ISA RIBER TC 194 Temperature Control Units=====
[[Image:MTU_MBE_TEMP_CCONTROL.jpg|thumb|right|upright=1.75|MTU RIBER TC 194 Temperature Controllers]]
<br /><br /><br /><br /><br /><br /><br /><br /><br /><br />

======TDK-Lambda EMS 30-33 1000W (1kW) AC to DC Power Supply======
[[Image:MTU_EMS_30-33.JPG|thumb|right|upright=1.75|MTU TDK EMS 30-33 Power Supplies]]

:Michigan Tech currently has five(5) of these power supplies on hand, of which four are being utilized in the present <br />configuration for heating the manipulator and sources/cells. Current listed specifications are:
<br />
::{| border="1" cellpadding="2"
|width="250"|AC Input
|width="450"|1 kW models:
115 VAC (standard),
220 VAC (optional) single phase; All models 50/60 Hz
|-
|Rated Power (Watts) || 1000W (1kW)
|-
|Output Voltage (Volts) || 0 - 30V
|-
|Output Current (Amps) || 0 - 33A
|-
|Output Ripple (mV) p-p Carrier || 75mV
|-
|Output Characteristics|| Regulation: 0.1%
Stability: 0.05%

Transient response: 650 microseconds for 30% load change (models up to 20 VDC)

Operating temperature: 0-50 Deg C full output, derate above 50 Deg C 
|-
|Protective Features || Overvoltage (up to 300 VDC outputs)
Overtemperature

Overcurrent
|-
|Programming || Front panel controls and remote analog resistance, voltage and current programming
|}

====SVT Associates EBS-4 Electron Beam Evaporator====
SVTA-EBS Compact evaporator is a very versatile source for depositing thin layers of Carbon, Silicon, Tantalum, Molybdenum, and most other refractory metals that are manufactured in wire form. Its exclusive design utilizes an electron beam power supply for electron emission and an integral flux monitor to regulate the deposition rate. The source material is typically a rod of 1-5 mm in diameter. When held at a positive potential, it attracts electrons emitting from the filament and is heated to an evaporation temperature to produce a flux of atoms. A linear motion feed through provides adjustment of the source position. Alternatively, materials in chunk or powder form may be evaporated from a special crucible. Typical applications include silicon MBE- metallization, magnetic thin films, doping, interface studies etc.
=====SVTA 3kW Power Supply=====

===RHEED Gun & CCD Camera===
RHEED Image Analysis Hardware/Software package gives the user the necessary tools to gain insight into the thin film growth process and optimize material quality. The RHEED software is a multi-purpose program for analyzing RHEED patterns. The powerful software features tracking of RHEED intensity changes and measuring the rate of oscillations for quantitative determination of growth rate. It also has image analysis capabilities such as capturing and profiling. The software program takes input from a high sensitivity CCD digital camera. All components are outside the thin film deposition system hence retrofitting this package to existing machines is very simple.
====Perkin-Elmer Model 06-190 10keV HEED Gun====
=====Perkin-Elmer 20-330 RHEED Gun Control=====

====K-Space (KSA) BP-M1 CCD Camera====
=====KSA 300/400 Software=====

===INFICON Transpector TH100 F&M Quadrupole Residual Gas Analyzer===
====Transpector Ware V2.0 Software====

===ISA RIBER Model 28800 Loading/Introduction Chamber===
====VME 38 Roughing Pump Valve====


====Thermionics Northwest EM201.8-8-8B XYZ Manipulators====
====ISA RIBER TLTM 63/700 Linear and Rotary Motion Feedthrough====

Diagram of TLTM 63/700 is available here: [http://www.appropedia.org/File:TLTM_700.jpg TLTM 63/700]

===ISA RIBER PEG-1000S Titanium Sublimation Pump===
====ISA RIBER Model 304-4 Titanium Sublimator Power Supply====
[[Image:Sublimator_Power_Supplies.jpg|thumb|right|upright=1.75|MTU Titanium Sublimation Power Supplies]]
<br /><br /><br /><br /><br /><br /><br /><br /><br /><br /><br /><br /><br /><br /><br />

===ISA RIBER Mobel JBA 307 S0/2 Electrometers===
[[Image:MTU_MBE_JBA_Electrometers.jpg|thumb|right|upright=1.75|MTU JBA 307 Series Electrometers]]
Electrometers display the current produced by the Bayard-Alpert (B-A) ionization gauges located in the main and load-lock chambers in meaningful units (torr). See [http://mmrc.caltech.edu/Vacuum/Teledyne%20Hastings/Ion%20Gauges.pdf this] for a brief explanation of the theory of operation of B-A ionization gauges. The gauges installed in the MBE are the UHV nude type.
The electrometers also serve as the control interface for the B-A ionization gauges. Overpressure protection is included, shutting off power to the B-A ionization gauge when the measured pressure exceeds approximately 10<sup>-3</sup> torr. See [https://wwwmu.mpp.mpg.de/docs/granville-phillips.307VacuumGaugeController.pdf this manual] for operation of the electrometer.
====Operating the Electrometers and B-A Ionization Gauges====
'''DO NOT''' attempt to turn on the gauges when the pressure in the chamber is greater than 10<sup>-4</sup> torr.
#Turn on the electrometer by pressing the ON button.
#Activate power to the B-A ionization gauge by pressing either IG1 or IG2 buttons (there are two cathodes in each gauge to provide failover).

#Deactivate power to the B-A ionization gauges by pressing the illuminated IG1 or IG2 button.
#Turn off the electrometer by pressing the illuminated ON button.

====Degassing the B-A Ionization Gauge====
If the chamber has become badly contaminated as a result of extended exposure to atmosphere or other event, or if the B-A gauges have been in continual operation for a very long period of time, the anode will likely need to be degassed. Press the DEGAS button on the electrometer to activate the degas circuit and leave in this mode for 10-15 minutes. While degassing, the reading on the electrometer will vary, potentially quite a lot, until condensed gas is driven from the anode.

===Standard Operating Procedure===

The standard operating procedure for the MBE system is described below in details. The steps should be followed exactly during every sequence.

'''Note: Bullet points should be followed sequentially, as sub-steps.'''

{{Gallery
|width=180
|height=135
|title=MBE System Parts Referenced in the Standard Operating Procedure
|lines=4
|Image:Exchange window.jpg|'''Figure. 1''' Load-lock exchange window
|Image:Ion gauge displays.jpg|'''Figure. 2''' Ion gauge displays
|Image:Nitrogen source.jpg|'''Figure. 3''' UPH N<sub>2</sub> source and regulator
|Image:Load-lock interior.jpg|'''Figure. 4''' Load-lock chamber interior
|Image:Main-load lock gate valve.jpg|'''Figure. 5''' Main chamber - load-lock gate valve
|Image:Load-lock pump gate valve.jpg|'''Figure. 6''' Gate valve to load-lock pumps
|Image:Ti-sublimator and Ion pump controllers.jpg|'''Figure. 7''' Titanium sublimator and ion pump controllers (descending order: Ti-sublimator control, load-lock ion pump controller, main chamber ion pump controller)
|Image:Load lock backing valve.jpg|'''Figure. 8''' Load-lock backing valve
|Image:Main chamber backing valve.jpg|'''Figure. 9''' Main chamber backing valve
|Image:Temperature controllers.jpg|'''Figure. 10''' Temperature controllers
|Image:Substrate angle dial.jpg|'''Figure. 11''' Substrate angle dial
|Image:Load lock transfer arm.jpg|'''Figure. 12''' Load lock transfer arm
|Image:System water regulator.jpg|'''Figure. 13''' System water regulator
|Image:Plasma pressure gauge and oscilloscope.jpg|'''Figure. 14''' Leak valve pressure gauge and oscilloscope
|Image:RF power supply.jpg|'''Figure. 15''' RF power supply
|Image:Gas manifold and leak valve.jpg|'''Figure. 16''' Gas manifold and leak valve
|Image:Fume hood.jpg|'''Figure. 17''' Fume hood
|Image:RHEED controls 1.jpg|'''Figure. 18''' RHEED Controls (1)
|Image:RHEED controls 2.jpg|'''Figure. 19''' RHEED Controls (2)
|Image:QCM input.jpg|'''Figure. 20''' Quartz crystal monitor
}}

==Venting Load-lock==

# Ensure that the gate valve between the main and load-lock chamber is closed
# Turn off the load-lock ion gauge
#* Press the IG1 button on the gauge panel
# Close the pneumatic gate valve on the load-lock TMP outlet
# Unscrew the load-lock chamber exchange window
# Wait for 5 minutes after the ion gauge has been turned off to allow the filament to cool
# Check the pressure in the N<sub>2</sub> regulator 
#* This should be ~ 20 psi
# Set the UHP N<sub>2</sub> to the vent line (plastic piping)
#* The valve handle has a pointed end, to indicate direction of gas flow
# Open the vent valve

'''Note: Make sure that the ion pumps, the TMP pumps, and the ion gauge in the main chamber are not increasing.  This will indicate a leak.  Close the valve if the TMP loads increase, or if there is a large fluctuation in the main chamber ion gauge reading, or ion pump readings, close the vent valve.'''

# Once up to atmosphere, retrieve or input the sample holders
#* Sample holders can be release by rotating by hand
# Close the N<sub>2</sub> vent line while the door is loosely shut (unlatched, but the load-lock/window seals should be touching)
# Lightly fasten the exchange window, to maintain a N<sub>2</sub> environment in the load-lock chamber

'''WARNING:  Do not latch the exchange window until the N<sub>2</sub> vent line is closed.  The internal pressure buildup can severely damage the system.'''

==Pumping Down the Load-Lock Chamber==

'''Note: This procedure assumes that substrates are being loaded into the load-lock chamber, for transfer.  If the load-lock is in a vented state (correct system section isolation is set out in "Venting the Load-Lock"), and no substrate loading is necessary, proceed from step 8 on.'''

# Unlatch the load-lock exchange window
# Open the UHP N<sub>2</sub> vent line
# Open the exchange window to mount the sample holders
# Mount the sample holder(s)
#* If loading onto the substrate transfer arm, insert the pins closest to the sample holder face into the arm brackets (the holder face should be facing into to transfer arm)
#* The load-lock can accommodate two sample holders
# Shut the exchange window without latching
# Close the N<sub>2</sub> vent line while the door is loosely shut (unlatched, but the load-lock/window seals should be touching)
# Lightly fasten the load-lock exchange door
# Turn off the ion pump
#* Flip the power switch up, to the off position
# Close the backing lines to both the load-lock and main chamber TMPs
# Open the rough valve with a ¾” wrench, and then fully by hand
# Close the rough line once the rough pressure is <30 mtorr (measured using the convection gauge on the main chamber TMP) 
# Open the backing line for the load-lock TMP
# Open the gate valve for the load-lock pumps
# Once the pressure in the backing line is <20 mtorr turn on the load-lock ion gauge 
# Turn on the load-lock ion pump
# Open the backing line for the main chamber Turbo
# Let the load-lock pump down until the pressure is at least 5x10<sup>-7</sup> torr, which is the required pressure to do a sample transfer.


==Sample exchange from Main Chamber to Load-Lock==

# Ramp the substrate down temperature from the deposition temperature
#* Set the substrate temperature controller to 0<sup>o</sup>C 
# Allow the substrate holder to cool down from the deposition substrate temperature
# Make sure the load-lock and main chamber have similar pressures
#* The pressures can differ by two orders of magnitude, from 10-9 to 10-7 torr for the main chamber and load-lock, respectively
# Open the load-lock to the main-chamber by opening the gate valve
# Adjust the substrate heater angle to approximately 135º with the adjustment dial
# Turn on the flashlight attached to the main chamber window, next to the adjustment dial, to allow sight of the transfer
# Push in the transfer arm
# Align the substrate holder pins with the receiving brackets on the transfer arm
#* The heater might need to be changed to a different angle

'''Note: Move the transfer arm away from the sample holder before changing the angle, so that they do not collide.'''

#* The pins and brackets are not symmetrical, so the holder may need to be rotated to align all the pins
# The arm should push on with no friction
# Rotate the substrate holder until the pins are unloaded from the heater brackets, and the transfer arm can be retracted without friction

'''Note:  Before disengaging the transfer arm, release the rubber belt connecting the rotator motor to the external substrate rotator, to relieve tension built up in the transfer.'''

# Pull the transfer arm into the load-lock
# Close the Load-Lock to the main chamber by closing the gate valve
# Wait for sample to cool to a safe handling temperature before attempting to remove from load-lock

==Running the Plasmatron==

The plasmatron is used to energize either ultra-high purity (UHP) gases of N2, O2, or Ar for the growth of semiconductors.  This procedure details the use of N2 but is not exclusive to N2; it is detailed because of the Mosaic project involves the growth of nitrides.

===Turning on the Plasma===

# Turn on the water for the plasmatron
# Turn on the oscilloscope
# Turn on the plasma chamber pressure monitor
# Turn on the radio frequency (RF) power supply
# Set the RF power to 800 W
# Ensure that the UHP N2 is set to the plasmatron
# Turn off the main chamber ion pump
# Turn off the main chamber ion gauge
#* Press the IG1 button on the main chamber gauge panel
# Turn off the residual gas analyzer (RGA)
# Close the backing line for the load-lock turbo-molecular pump (TMP)
# Bleed out the manifold by opening the leak valve
#* Limit the pressure to 10 Pa
# Close the leak valve once the manifold has been evacuated
# Open the N2 valve on the gas manifold
# Slowly open the leak valve until the plasma chamber pressure monitor gives a low reading
# Open the leak valve steadily until the pressure is 60 Pa
# Strike the plasma
#* Press the RF on button until the plasma strikes (successful striking can be noted on the oscilloscope)
# Quickly drop the pressure, and tune to the desired pressure
#* The current desired pressure is at 3.2 Pa
# Wait until the power has decreased to a stable power (takes about 30 mins)
#* The usual procedure excludes this step.  Taking optical emission spectroscopy determined that there was no change in the atomic-to-molecular nitrogen ratio.

===Plasma Strike with Ar (if striking with N2 does not work)===

# Close the N2 manifold and set the UPH Ar line to the plasmatron
# Bleed out the manifold
# Open the Ar valve on the gas manifold
# Slowly open the leak valve until the plasma chamber pressure monitor gives a low reading
# Open the leak valve steadily until the pressure is 60 Pa
# Strike the plasma

'''Note: You might have to go to higher power or throttle the gate valve on the main chamber TMP to allow for high pressures.'''

# Once the plasma is struck close the Ar on the manifold and set the pressure to 10 Pa
# Once the pressure has reduced to 3 Pa fill the manifold with N2 to 10 Pa
# Repeat steps 7 and 8 four times
# Open the N2 manifold valve fully while closing the leak valve to keep the pressure below 10 Pa

'''Plasmatron Wattages for Certain Pressures'''
{|border="1"
    | Pressure (Pa) || Power (W)
    |- 
    | 2 || 414 
    |- 
    | 2.5 || 337 
    |- 
    | 3 || 326 
    |- 
    | 4 ||  327
    |- 
    | 5 || 332 (stabilizes at 275 after 30 mins) 
    |- 
    | 6 || 350 
    |- 
    | 7 || 363
    |- 
    | 8 || 380  
    |} 

===Turning off the Plasma===

# Close the N2 manifold valve
# Close the leak valve
# Turn off the RF power
# Turn on the ion gauge
#* Press the IG1 button on the gauge panel
# Turn on the ion pump
# Open the backing to the load-lock TMP
# Turn on the RGA
# Turn off the plasmatron water supply


==Substrate Cleaning==

For sample cleaning, follow the instructions next to the fume hood. 

If required, more de-ionized water can be obtained in Room 414. Run the faucet for a few minutes to clear the line before filling the bottle

Large bottles of solvents are stored in the cabinet below the fume hood.  These are used to refill the smaller bottles used in the cleaning process.

Silicon substrates are located in the bottom drawer of the tall, tan cabinet next to the fume hood.  Aluminium nitride substrates are located in the grey substrate box atop this cabinet.  


==Reflective High Energy Electron Diffraction (RHEED) System== 

===Warmup===

# Turn on the power to the RHEED system
# Ensure that the Current switch is set to Filament (Amps)
# Raise the current to 2.5 Amps, in increments of 0.5 Amps/minute
#* Turn the filament dial slowly
# Once the current is 2.5 Amps, set the Current switch to Emission (ma)
# Raise the current to 1 ma, in two increments of 0.5 ma/minute
#* Turn the filament dial slowly
# Once the current is 1 ma, turn on the Beam Voltage (KV)
#* Move the switch below the dial two clicks vertically, from off to on
# Raise the voltage to 10 KV, in increments of 1 V/minute
#* The voltage is read by the listed number left of the measuring line, on the outside ring

===Turning off the RHEED===

# Turn down the current to 0 ma (when the Current switch is switched to Emission)
# Set the Current switch to Filament
# Turn down the current to 0 Amps
# Turn down the Beam Voltage dial to 0 KV
# Turn the Beam Voltage switch to off
# Turn the RHEED power switch to off

==Growth of AlN on Si<111>==

This process assumes that the sample is already in the MBE main chamber and the sample is at 135<sup>o</sup>.

'''Italicized text indicates inconstant temperatures, rates, and deposition durations.'''

'''Note:  Watch the effusion cell voltage supply during the growth.  If the "overvoltage" light turns on, turn the respective voltage supply off, then back on.  Otherwise, the temperature will plummet, to the possible damage of the crucible in the given effusion cell.'''

# Heat the Al source to ''1200<sup>o</sup>C'' in steps of 50<sup>o</sup>C, Al is kept at ''850<sup>o</sup>C''
# Leave the Al at ''1200<sup>o</sup>C'' for half an hour to outgas the source
# Raise the window shield
# Make certain the QCM water is on
# Insert the QCM 
#* Use the provided drill to screw in the monitor, clockwise
# Open the Al source, and measure the rate
#* The QCM monitor real-time rate graph should be stable
# Reduce the Al cell temperature to the desired temperature for the required rate ''~0.45 Å/s''
# Ramp the substrate up to ''920<sup>o</sup>C''
# Let the substrate stabilize at ''920<sup>o</sup>C'' for ''10 mins'' to burn off the native oxide
# Reduce the substrate temperature to ''700<sup>o</sup>C''
# Remove the QCM
# Turn the substrate rotator on
# Deposit ''10'' secs of Al on the Si substrate
#* Move substrate from 135<sup>o</sup> to 295<sup>o</sup>
# Start the plasmatron (see pg. 4, Running the Plasmatron)
# Start the RHEED (see pg. 8, RHEED System Warmup)
# Once the plasmatron has had about 30 mins to stabilize move the substrate into the growth position (295<sup>o</sup>) to start the AlN
# Set the substrate temperature to ''870<sup>o</sup>C''
# After ''1 hour'' return the substrate to 135<sup>o</sup>
# Turn off the plasmatron (see pg. 5, Turning off the Plasma
# Insert the QCM to measure the rate
# Ramp the substrate heater to 0<sup>o</sup>C
# Take a final RHEED
# Turn off the RHEED (see pg. 8, Turning off the RHEED)

==Venting main Chamber==

# Close the manual valve to the main chamber
# Close the pneumatic valve to the load-lock
# Shut down both of the ion gauges
# Shut down the ion pump and the titanium sublimation pump
# Unscrew the latch on load-lock chamber door (this will prevent positive pressure build up while venting with Nitrogen)
# Wait for 5 minutes after the ion gauge has been turned off (this is required for cooling down the filament)
# Check the pressure in the Nitrogen cylinder (It should be around 20 psi). Turn the cylinder knob toward the N<sub>2</sub> flowing pipe. Flow nitrogen slowly into the chamber while keeping an eye on how much load the pump is taking
# Once the chamber is vented the load-lock door will open up

==Baking out the system after opening==
	
If the main chamber of the MBE is open to atmosphere to replace the QCM crystal, replace or refill the effusion cells, modify the plasmatron, or any other maintenance, the system will need to be baked to drive off water vapor.

===Running the 6 filament Ti sublimator (main chamber)===
# Ramp up the current to 30-40 Amps at 10 amp/steps
# Run the Ti sublimators for 3 hours at a time

After a bake out the system will be in an idle state where the cryo shrouds are empty of water and only the ion pumps will be running. The cryo bypass is removed to let out steam during the bake out. The pressure of the Load-Lock (4.1×10<sup>-7</sup> torr) and the Main Chamber (4.8×10<sup>-10</sup> torr) will be monitored by ion gauges. All the effusion sources will normally be cold.

===Setting up the system===

# Connect the water bypass for the cryo shrouds
# Each cryo panel will need to be refilled with water and ensure that we do not put air bubbles into the main water supply for the building and adjacent labs by following the steps (WARNING: Monitor pressure to make sure it does not increase as this might mean a water leak in the chamber, also check for leaks on connectors)
#* Open the main supply
#* Open the air purge for the return
#* Open the top shroud return
#* Open the top shroud supply
#* Wait until the water comes out with out air bubbles
#* Close the return and supply for the top shroud
#* Repeat the process for the bottom shroud
#* Once both shrouds are bleed and fill of water the return and supply can be opened
# The next process is to get the turbo molecular pumps (TMP) back online
#* Turn on the scroll pump in the corner of the lab under the boxes
#* Wait until the backing line for the Load-Lock and Main Chamber TMP is down to 15 mtorr 
#* This can be found on the convection gauge that is mounted on the Main Chamber TMP
#* Turn on the fan to the Load-Lock turbo
#* Turn on the Load-Lock TMP
#* Leave the backing line to the Load-Lock TMP closed until TMP is up to full speed to not dump high vacuum into the ion pump
#* A click should indicate when the line is fully open

==Roughing System==
===BOC Edwards QDP Drystar Roughing Pump===
Roughing is provided by a BOC Edwards QDP Drystar vacuum pump. The foreline has three connection points, backing for each of the turbomolecular pumps and roughing at the load-lock chamber. All connection points are individually valved with manually operated Isa Riber isolation valves.

The roughing pump operates continuously while the system is under vacuum.



====ISA RIBER JTC 6 T Thermocouple Gauge====
=====ISA RIBER JTC 6 C Power Supply=====

==Component Suppliers==
ISA Riber Company -  [http://www.riber.com Riber's Website]

SVT Associates, Inc.  -  [http://www.svta.com SVT's Website]

k-Space Associates, Inc.  -  [http://www.k-space.com/ KSA's Website]

TLI Enterprises, Inc. "Thermionics" -  [http://www.thermionics.com Thermionic's Website]

Inficon -  [http://www.inficon.com Inficon's Website]

== Cooling Water Safety ==

The Processed Water System is checked to ensure it is up to (5) occasions daily at the Dow building. The system is also monitored by the CHP 24/7. When the supply temperature gets to 68F or above, the CHP operator will receive an alarm status and phone calls are made. If it is desired to be notified at this point please contact the heating plant at 487-2707 or chp@mtu.edu declaring so.

Many times Mike or Thomas Polkinghorn will catch the system misbehaving when they are at work before the CHP does. Please do not hesitate to call Thomas Polkinghornat 370-1629 weekdays through 3:30PM to report troubles. After 3:30PM the CHP should be notified.

Lastly, this system needs to be filled slowly into your equipment initially. A sudden loss of pressure on the system can keep the pumps from completing this rather long loop. Please keep this in mind when hooking up equipment as filling to quick can jeopardize the system for all that use it. If large amounts are to be drawn the system should be monitored while doing so.

File: Micro-Raman-Scattering-of-Nanoscale-Silicon-in-Amorphous-and-Porous-Silicon.mediawiki
{{MOST}}

{{Pearce-pubs}}

==Source==
*  Sangeetha Periasamy, Sasirekha Venkidusamy, Ragavendran Venkatesan, Jeyanthinath Mayandi, Joshua Pearce, Josefine Helene Selj, Ramakrishnan Veerabahu.  [https://doi.org/10.1515/zpch-2016-0961 Micro-Raman Scattering of Nanoscale Silicon in Amorphous and Porous Silicon]. Zeitschrift für Physikalische Chemie. DOI: https://doi.org/10.1515/zpch-2016-0961, March 2017. [open access]

==Abstract==
[[image:Porous-si.png|right]]
The size effect of nanoscale silicon in both amorphous and porous silicon was investigated with micro-Raman spectroscopy. Silicon nanostructures in amorphous silicon were deposited on quartz substrates by plasma enhanced chemical vapor deposition (PECVD) with deposition powers of 15, 30 and 50 W. Micro-Raman spectra of the nanostructured silicon show the T2g Raman active mode shifting from the 521 cm<sup>−1</sup> crystalline Si Raman line to 494, 499 and 504 cm−1 as deposition power increased. Large Raman mode shifts, up to 27 cm−1 and broadening up to 23 cm<sup>−1</sup> of the T2g Raman-active mode is attributed to a phonon confinement effect. The analysis of micro-Raman scattering data is useful to understand the role of deposition condition of the silicon sample. In addition, micro-Raman scattering intensity of porous silicon prepared using various current densities such as 10, 50 and 125 mA/cm<sup>2</sup> has also been investigated. The effect of phonon confinement on the nanoscale porous silicon has been quantified. The relationship between Raman shift and stress on the porous silicon has been evaluated.

==Keywords==
[[amorphous silicon]]; micro-Raman; [[porous silicon]]; Raman shift and stress; scattering

[[Category:MOST completed projects and publications]]
[[Category:Materials processing]]
[[category:materials science]]
[[category:science]]

File: Multijunction-photovoltaic-cells-literature-review.mediawiki (part 1 of 2)
=='''literature review'''==
====[http://onlinelibrary.wiley.com/doi/10.1029/2009JF001444/abstract A review of snow and ice albedo and the development of a new physically based broadband albedo parameterization]<ref> Alex S. Gardner, Martin, “A review of snow and ice albedo and the development of a new physically based broadband albedo parameterization,” Journal of Geophysical Research: Earth Surface, Volume 115, Issue F1, March 2010.</ref>====
''Abstract''<br />
We present a computationally simple, theoretically based parameterization for the broadband albedo of snow and ice that can accurately reproduce the theoretical broadband albedo under a wide range of snow, ice, and atmospheric conditions. Depending on its application, this parameterization requires between one and five input parameters. These parameters are specific surface area of snow/ice, concentration of light-absorbing carbon, solar zenith angle, cloud optical thickness, and snow depth. The parameterization is derived by fitting equations to albedo estimates generated with a 16-stream plane-parallel, discrete ordinates radiative transfer model of snow and ice that is coupled to a similar model of the atmosphere. Output from this model is also used to establish the physical determinants of the spectral albedo of snow and ice and evaluate the characteristics of spectral irradiance over snow-covered surfaces. Broadband albedo estimates determined from the radiative transfer model are compared with results from a selection of previously proposed parameterizations. Compared to these parameterizations, the newly proposed parameterization produces accurate results for a much wider range of snow, ice, and atmospheric conditions.

====[http://onlinelibrary.wiley.com/doi/10.1002/pip.834/abstract Concentrator multijunction solar cell characteristics under variable intensity and temperature]<ref> Geoffrey S. Kinsey, Peter Hebert, Kent E. Barbour, Dmitri D. Krut, Hector L. Cotal, Raed A. Sherif, "Concentrator multijunction solar cell characteristics under variable intensity and temperature," Progress in Photovoltaics: Research and Applications, Volume 16, Issue 6, pages 503–508, September 2008.</ref>====
''Abstract''<br />
The performance of multijunction solar cells has been measured over a range of temperatures and illumination intensities. Temperature coefficients have been extracted for three-junction cell designs that are in production and under development. They use a High-Intensity Pulsed Solar Simulator as the illumination source, and then use reference "isotype" single-junction cells to calibrate the simulator output. They find that the voltage temperature coefficients exhibit the expected decrease with concentration. This bodes well for future, high-concentration systems and implies a performance cells in these operating ranges.

====[http://ieeexplore.ieee.org/xpl/login.jsp?tp=&arnumber=5130046&url=http%3A%2F%2Fieeexplore.ieee.org%2Fxpls%2Fabs_all.jsp%3Farnumber%3D5130046 Current-matched triple-junction solar cell reaching 41.1% conversion efficiency under concentrated sunlight]<ref> Guter, Wolfgang, "Current-matched triple-junction solar cell reaching 41.1% conversion efficiency under concentrated sunlight," Applied Physics Letters, Volume 94, Issue 22, Page(s) 223504-223504-3, June 2009.</ref>====
''Abstract''<br />
A metamorphic Ga0.35In0.65P/Ga0.83In0.17As/Ge triple-junction solar cell is shown to provide current-matching of all three subcells and thus composes a device structure with virtually ideal band gap combination. We demonstrate that the key for the realization of this device is the improvement of material quality of the lattice-mismatched layers as well as the development of a highly relaxed Ga1-yInyAs buffer structure between the Ge substrate and the middle cell. This allows the metamorphic growth with low dislocation densities below 106 cm-2. The performance of the approach has been demonstrated by a conversion efficiency of 41.1% at 454 suns (454 kW/m2, AM1.5d ASTM G173–03).

====[http://ieeexplore.ieee.org/xpl/login.jsp?tp=&arnumber=4922709&url=http%3A%2F%2Fieeexplore.ieee.org%2Fxpls%2Fabs_all.jsp%3Farnumber%3D4922709 Evolution of the high efﬁciency triple junction solar cell for space power]<ref> Stan.M, Aiken.D, Cho.B, "Evolution of the high efﬁciency triple junction solar cell for space power," Photovoltaic Specialists Conference, 2008. PVSC '08. 33rd IEEE.</ref>====
''Abstract''<br />
Emcore is presently qualifying the fourth generation triple junction (3J) solar cell under the Air Force ManTech program. This cell referred to as the ZTJ, is designed to achieve 30% conversion efficiency under 1 sun AM0 illumination. In addition a companion cell with a monolithically integrated protection diode referred to as the ZTJM is under qualification at Emcore with a target AM0 efficiency of 29.5%. We present performance results of each of these 3J cells from pilot line production. In addition, modeling results of various 3J solar cell designs are discussed to motivate the use of a new 3J architecture that relieves the constraint of an active germanium subcell. This new architecture known as inverted metamorphic multi-junction (IMM) allows one to more easily realize the optimum set of band gaps in monolithically connected n-junction solar cell devices. Finally, recent performance results of our fifth generation 3J cell known as the 3J IMM are reported here.

====[http://ieeexplore.ieee.org/xpl/login.jsp?tp=&arnumber=6204303&url=http%3A%2F%2Fieeexplore.ieee.org%2Fxpls%2Fabs_all.jsp%3Farnumber%3D6204303 Experimental Results From Performance Improvement and Radiation Hardening of Inverted Metamorphic Multijunction Solar Cells]<ref> P.Patel, D.Aiken, A.Boca, B.Cho, "Experimental Results From Performance Improvement and Radiation Hardening of Inverted Metamorphic Multijunction Solar Cells," Photovoltaics, IEEE Journal of, Volume 2,Issue 3, Page(s) 377-381, July 2012.</ref>====
''Abstract''<br />
This paper discusses results from continued development of inverted metamorphic multijunction (IMM) solar cells with air mass zero (AM0) conversion efficiencies greater than 34%. An experimental best four-junction IMM (IMM4J) design is presented. In an effort to improve IMM performance in space radiation environments, 1-MeV electron irradiation studies are conducted on the individual IMM4J subcells. These data are used to engineer an IMM4J structure with beginning of life AM0 conversion efficiency of approximately 34% and an end of life (EOL) remaining factor greater than 82%, where EOL is defined as performance after exposure to 1-MeV electron irradiation at 1E15 e/cm$^2$ fluence. Next-generation IMM designs are explored and an avenue toward AM0 conversion efficiencies of greater than 35% is presented.

====[http://www.sciencedirect.com/science/article/pii/S135902861000032X Progress and challenges for next-generation high-efficiency multijunction solar cells]<ref> D.J.Friedman, "Progress and challenges for next-generation high-efficiency multijunction solar cells," Current Opinion in Solid State and Materials Science, Volume 14, Issue 6, Pages 131–138, December 2010.</ref>====
''Abstract''<br />
The demand for higher efficiency motivates the development of ultrahigh-performance next-generation multijunction cells. They use two approaches to obtain optimal bandgaps while maintaining near-ideal materials quality: either use lattice-mismatched combinations of the AlGaInAsP existing materials and develop ways to mitigate the effects of dislocation arsing from the mismatch strain, or develop novel lattice-matched materials not included in the conventional AlGaInAsP materials set. They find that lattice-mismatched paths provide a more flexible way of achieving the desired bandgaps including control of dislocations; minimizing the required thickness of the graded composition layer; residual strain effects on process yield; and for the inverted approach. Several new generations of multijunction cells get the efficiency above 40%. It is likely that 45% efficiency will be demonstrated with the next couple of years.

====[http://www.sciencedirect.com/science/article/pii/S0022024809009671 High-efﬁciency quadruple junction solar cells using OMVPE with inverted metamorphic device structures]<ref> M.Stan, D.Aiken, B.Cho, A.Cornfeld, V.Ley, P.Patel, P.Sharps, T.Varghese, "High-efﬁciency quadruple junction solar cells using OMVPE with inverted metamorphic device structures," Journal of Crystal Growth, Volume 312, Issue 8, Pages 1370–1374, 1 April 2010.</ref>====
''Abstract''<br />
We have produced a monolithically grown, two-terminal, series connected, quadruple junction III–V solar cell with a 1 sun AM0 conversion efficiency of 33.6%. The device epitaxial layers were grown using organometallic vapor phase epitaxy in an inverted order with a 1.91 eV GaInP subcell grown lattice-matched to a GaAs substrate followed by the growth of a lattice-matched 1.42 eV GaAs subcell, a metamorphic 1.02 eV GaInAs subcell, and a metamorphic 0.7 eV GaInAs subcell. This combination of bandgap energies is nearly ideal in that the current generation in each of the four subcells is nearly identical with absorption limited subcell thicknesses. We will discuss the motivation and development for a particular embodiment of the quadruple junction as well as the outlook for future improvements.

====[http://ieeexplore.ieee.org/xpl/login.jsp?tp=&arnumber=4059587&url=http%3A%2F%2Fieeexplore.ieee.org%2Fxpls%2Fabs_all.jsp%3Farnumber%3D4059587 Multi-Junction Solar Cell Spectral Tuning with Quantum Dots]<ref> Ryne P. Raffaelle, Samar Sinharoy, John Andersen, David M.Wilt, Sheila G.Bailey, "Multi-Junction Solar Cell Spectral Tuning with Quantum Dots," Photovoltaic Energy Conversion, Conference Record of the 2006 IEEE 4th World Conference on, Volume 1, Page(s) 162-166, May 2006.</ref>====
''Abstract''<br />
We have theoretically analyzed the potential efficiency improvement to multi-junction solar cell efficiencies which are available through the incorporation of quantum dot using detailed balance calculations. We have also experimentally investigated the Stranski-Krastanov growth of self-organized InAs quantum dots and quantum dot arrays on lattice-matched GaAs by metallorganic vapor phase epitaxy (MOVPE). The morphology of the quantum dots were investigated as a function of their growth parameters by atomic force microscopy (AFM). Photoluminescence and optical absorption measurements have demonstrated that the incorporation of InAs quantum dots (QD) into a GaAs structure can provide sub-GaAs bandgap electronic states

====[http://ieeexplore.ieee.org/xpl/login.jsp?tp=&arnumber=1488060&url=http%3A%2F%2Fieeexplore.ieee.org%2Fxpls%2Fabs_all.jsp%3Farnumber%3D1488060 The path to 1 GW of concentrator photovoltaics using multijunction solar cells]<ref> R.A.Sherif, R.R.King, N.H.Karam, D.R.Lillington, "The path to 1 GW of concentrator photovoltaics using multijunction solar cells," Photovoltaic Specialists Conference, 2005. Conference Record of the Thirty-first IEEE, Page(s) 17-22, 3-7 Jan. 2005.</ref>====
''Abstract''<br />
This paper presents an overview of the status of the High-Concentration Photovoltaic module technology and discusses the steps required to take it from to the production of gigawatts in the near future. The paper discusses the impact of the recent advances in multijunction cell technology on the economics of concentrator system. They find that large-scale development of HCPV systems will depend on demonstrating reliable field operation. Module reliability must be coupled to the definition and execution of a qualifications test produce that takes into account the peculiarities of the HCPV systems. They also obtain that the similarities between the concentrating PV systems and wind energy systems suggest that a fast transition is possible to take HCPV module production from the 1MW to over 1GW in the near future.

====[http://journals.ametsoc.org/doi/abs/10.1175/1520-0442(2004)017%3C0266%3ATOSRBC%3E2.0.CO%3B2 Transmission of solar radiation by clouds over snow and ice surfaces a parameterization in terms of optical depth solar zenith angle and surface albedo]<ref> Melanie F.Fitzpatrick, Richard E.Brandt, Stephen G.Warren, "Transmission of solar radiation by clouds over snow and ice surfaces a parameterization in terms of optical depth solar zenith angle and surface albedo," American Meteorological Society, Volume 17, Issue 2, Pages 266-275, January 2004.</ref>====
''Abstract''<br />
A multilevel spectral radiative transfer model is used to develop simple but accurate parameterizations for cloud transmittance as a function of cloud optical depth, solar zenith angle, and surface albedo, for use over snow, ice, and water surfaces. The same functional form is used for broadband and spectral transmittances, but with different coefficients for each spectral interval. When the parameterization is applied to measurements of “raw” cloud transmittance (the ratio of downward irradiance under cloud to downward irradiance measured under clear sky at the same zenith angle), an “effective” optical depth τ is inferred for the cloud field, which may be inhomogeneous and even patchy. This effective optical depth is only a convenient intermediate quantity, not an end in itself. It can then be used to compute what the transmittance of this same cloud field would be under different conditions of solar illumination and surface albedo, to obtain diurnal and seasonal cycles of cloud radiative forcing. The parameterization faithfully mimics the radiative transfer model, with rms errors of 1%–2%. Lack of knowledge of cloud droplet sizes causes little error in the inference of cloud radiative properties. The parameterization is applied to pyranometer measurements from a ship in the Antarctic sea ice zone; the largest source of error in inference of inherent cloud properties is uncertainty in surface albedo.

====[http://apl.aip.org/resource/1/applab/v90/i18/p183516_s1 40% efficient metamorphic GaInP/GaInAs/Ge multijunction solar cells]<ref> R.R.King, D.C.Law, K.M.Edmondson, C.M.Fetzer, G.S.Kinsey, H.Yoon, R.A.Sherif, and N.H.Karam, "40% efficient metamorphic GaInP/GaInAs/Ge multijunction solar cells," Applied Physics Letters, Volume 90, Issue 18, Lett 90, Pages 183516, May 2007.</ref>====
''Abstract''<br />
An efficiency of 40.7% was measured and independently confirmed for a metamorphic three-junction GaInP/GaInAs/Ge cell under the standard spectrum for terrestrial concentrator solar cells at 240 suns (24.0 W/cm2, AM1.5D, low aerosol optical depth, 25 °C). This is the initial demonstration of a solar cell with over 40% efficiency, and is the highest solar conversion efficiency yet achieved for any type of photovoltaic device. Lattice-matched concentrator cells have now reached 40.1% efficiency. Electron-hole recombination mechanisms are analyzed in metamorphic GaxIn1−xAs and GaxIn1−xP materials, and fundamental power losses are quantified to identify paths to still higher efficiencies.

====[http://www.eupvsec-proceedings.com/proceedings?paper=4156 Band-Gap-Engineered Architectures for High-Efficiency Multijunction Concentrator Solar Cells]<ref> R.R.King, A.Boca, W.Hong, X.-Q.Liu, D.Bhusari, D.Larrabee, K.M.Edmondson, D.C.Law, C.M.Fetzer, S.Mesropian, N.H.Karam, "Band-Gap-Engineered Architectures for High-Efficiency Multijunction Concentrator Solar Cells," 24th European Photovoltaic Solar Energy Conference, Pages 21-25, September 2009.</ref>====
''Abstract''<br />
Beginning with maximum theoretical efficiencies from detailed balance calculations, we evaluate the real-world energy loss mechanisms in a variety of high-efficiency multijunction cell architectures such as inverted metamorphic 3- and 4-junction cells, as a step toward closing the gap between theory and experiment. Experimental results are given on band-gap-engineered lattice-matched and metamorphic 3-junction cells, and on 4-junction terrestrial concentrator cells. A new world record 41.6%-efficient solar cell is presented, the highest efficiency yet demonstrated for any type of solar cell.

====[http://ieeexplore.ieee.org/xpls/abs_all.jsp?arnumber=4059733&tag=1 Multijunction Photovoltaic Technologies for High-Performance Concentrators]<ref> Robert McConnell NREL, Golden, Martha Symko-Davies, "Mutijunction Photovoltaic Technologies for High-Performance Concentrators," Photovoltaic Energy Conversion, Conference Record of the 2006 IEEE 4th World Conference on, Pages 733-736, May 2006.</ref>====
''Abstract''<br />
Multijunction solar cells provide high-performance technology pathways leading to potentially low-cost electricity generated from concentrated sunlight. The National Center for Photovoltaics at the National Renewable Energy Laboratory has funded different III-V multijunction solar cell technologies and various solar concentration approaches. Within this group of projects, III-V solar cell efficiencies of 41% are close at hand and will likely be reported in these conference proceedings. Companies with well-developed solar concentrator structures foresee installed system costs of $3/watt-half of today's costs-within the next 2 to 5 years as these high-efficiency photovoltaic technologies are incorporated into their concentrator photovoltaic systems. These technology improvements are timely as new large-scale multi-megawatt markets, appropriate for high performance PV concentrators, open around the world.

====[http://www.sciencedirect.com/science/article/pii/S0927024808002468 Future technology pathways of terrestrial III–V multijunction solar cells for concentrator photovoltaic systems]<ref> Daniel C.Lawa, R.R. Kinga, H.Yoona, M.J.Archerb, A.Bocaa, C.M.Fetzera, S.Mesropiana, T.Isshikia, M.Haddada, K.M.Edmondsona, D.Bhusaria, J.Yena, R.A.Sherifa, H.A.Atwaterb, N.H.Karam, "Future technology pathways of terrestrial III–V multijunction solar cells for concentrator photovoltaic systems," Solar Energy Materials and Solar Cells, Volume 94, Issue 8, Pages 1314–1318, August 2010.</ref>====
''Abstract''<br />
Future terrestrial concentrator cells will likely feature four or more junctions. The better division of the solar spectrum and the lower current densities in these new multijunction cells reduce the resistive power loss (I2R) and provide a significant advantage in achieving higher efficiencies of 45–50%. The component subcells of these concentrator cells will likely utilize new technology pathways such as highly metamorphic materials, inverted crystal growth, direct-wafer bonding, and their combinations to achieve the desired bandgaps while maintaining excellent device material quality for optimal solar energy conversion. Here, we report preliminary results of two technical approaches: (1) metamorphic ∼1 eV GaInAs subcells in conjunction with an inverted growth approach and (2) multijunction cells on wafer-bonded, layer-transferred epitaxial templates.

====[http://onlinelibrary.wiley.com/doi/10.1002/pip.875/abstract Spectral response and energy output of concentrator multijunction solar cells]<ref> Geoffrey S. Kinsey1, Kenneth M.Edmondson, "Spectral response and energy output of concentrator multijunction solar cells," Progress in Photovoltaics: Research and Applications, Volume 17, Issue 5, pages 279–288, August 2009.</ref>====
''Abstract''<br />
The spectral response of concentrator multijunction solar cells has been measured over a temperature range of 25–75°C. These data are combined with reference spectra representing the AM1·5 standard as well as annual spectral irradiance at representative geographical locations. The results suggest that higher performance in the field may be obtained if multijunction cells are designed for an effective air mass higher than AM1·5.

====[http://www.sciencedirect.com/science/article/pii/S092702480200168X III–V compound multi-junction solar cells: present and future]<ref> Masafumi Yamaguchi, "III–V compound multi-junction solar cells: present and future," Solar Energy Materials and Solar Cells, Volume 75, Issues 1–2, Pages 261–269, January 2003.</ref>====
''Abstract''<br />
As a result of top cell material quality improvement, development of optically and electrically low-loss double-hetero structure tunnel junction, photon and carrier confinements, and lattice-matching between active cell layers and substrate, the last 15 years have seen large improvements in III–V compound multi-junction (MJ) solar cells. In this paper, present status of R&D program for super-high-efficiency MJ cells in the New Sunshine Project in Japan is presented. InGaP/InGaAs/Ge monolithic cascade 3-junction cells with newly recorded efficiency of 31.7% at AM1.5 (1-sun) were achieved on Ge substrates, in addition to InGaP/GaAs//InGaAs mechanically stacked 3-junction cells with world-record efficiency of 33.3%. Future prospects for realizing super-high-efficiency and low-cost MJ solar cells are also discussed.

====[http://ieeexplore.ieee.org/xpls/abs_all.jsp?arnumber=1190685 High-efficiency space and terrestrial multijunction solar cells through bandgap control in cell structures]<ref> R.R.King, "High-efficiency space and terrestrial multijunction solar cells through bandgap control in cell structures," Photovoltaic Specialists Conference, 2002. Conference Record of the Twenty-Ninth IEEE, Pages 776-781, May 2002.</ref>====
''Abstract''<br />
Using the energy bandgap of semiconductors as a design parameter is critically important for achieving the highest efficiency multijunction solar cells. The bandgaps of lattice-matched semiconductors that are most convenient to use are rarely those which would result in the highest theoretical efficiency. For both the space and terrestrial solar spectra, the efficiency of 3-junction GaInP/GaAs/Ge solar cells can be increased by a lower bandgap middle cell, as for GaInAs middle cells, as well as by using higher bandgap top cell materials. Wide-bandgap and indirect-gap materials used in parasitically absorbing layers such as tunnel junctions help to increase transmission of light to the active cell layers beneath. Control of bandgap in such cell structures has been instrumental in achieving solar cell efficiencies of 29.7% under the AMO space spectrum (0.1353 W/cm2, 28°C) and 34% under the concentrated terrestrial spectrum (AM1.5G, 150-400 suns, 25°C), the highest yet achieved for solar cells built on a single substrate.

====[http://www.hindawi.com/journals/aoe/2007/029523/abs/ Advances in High-Efficiency III-V Multijunction Solar Cells]<ref> Richard R.King, Daniel C.Law, Kenneth M.Edmondson, Christopher M.Fetzer, Geoffrey S.Kinsey, Hojun Yoon, Dimitri D.Krut, James H.Ermer, Raed A.Sherif, and Nasser H.Karam, "Advances in High-Efficiency III-V Multijunction Solar Cells," Advances in OptoElectronics, Volume 2007, Article ID 29523, 8 pages, September 2007.</ref>====
''Abstract''<br />
The high efficiency of multijunction concentrator cells has the potential to revolutionize the cost structure of photovoltaic electricity generation. Advances in the design of metamorphic subcells to reduce carrier recombination and increase voltage, wide-band-gap tunnel junctions capable of operating at high concentration, metamorphic buffers to transition from the substrate lattice constant to that of the epitaxial subcells, concentrator cell AR coating and grid design, and integration into 3-junction cells with current-matched subcells under the terrestrial spectrum have resulted in new heights in solar cell performance.  A metamorphic 
Ga0.44In0.56P/Ga0.92In0.08As/ Ge 3-junction solar cell from this research has reached a record 40.7% efficiency at 240 suns, under the standard reporting spectrum for terrestrial concentrator cells (AM1.5 direct, low-AOD, 24.0 W/cm2, 25∘C), and experimental lattice-matched 3-junction cells have now also achieved over 40% efficiency, with 40.1% measured at 135 suns. This metamorphic 3-junction device is the first solar cell to reach over 40% in efficiency, and has the highest solar conversion efficiency for any type of photovoltaic cell developed to date. Solar cells with more junctions offer the potential for still higher efficiencies to be reached. Four-junction cells limited by radiative recombination can reach over 58% in principle, and practical 4-junction cell efficiencies over 46% are possible with the right combination of band gaps, taking into account series resistance and gridline shadowing. Many of the optimum band gaps for maximum energy conversion can be accessed with metamorphic semiconductor materials. The lower current in cells with 4 or more junctions, resulting in lower I2R resistive power loss, is a particularly significant advantage in concentrator PV systems. Prototype 4-junction terrestrial concentrator cells have been grown by metal-organic vapor-phase epitaxy, with preliminary measured efficiency of 35.7% under the AM1.5 direct terrestrial solar spectrum at 256 suns.

====[http://www.sciencedirect.com/science/article/pii/S0011916407001038 Modeling the effect of varying spectra on multi junction A-SI solar cells]<ref> Hanan Al Buflasa, Ralph Gottschalg, Tom Betts, "Modeling the effect of varying spectra on multi junction A-SI solar cells," Desalination, Volume 209, Issues 1–3, Pages 78–85, 30 April 2007.</ref>====
''Abstract''<br />
The performance of multijunction amorphous silicon cells has been investigated for outdoor solar spectral radiation, using long term measurement for existing data at CREST, Loughborough University. It is a further study of the solar system, destined to analyze the outdoor performance of the amorphous silicon cells. The short circuit current for each subcells have been modeled and implemented into a computer program to calculate the mismatched short circuit current of the whole device.

====[http://www.sciencedirect.com/science/article/pii/S0927024806002194 Super high-efficiency multi-junction and concentrator solar cells]<ref> Masafumi Yamaguchia, Tatsuya Takamotob, Kenji Arakia, "Super high-efficiency multi-junction and concentrator solar cells," Solar Energy Materials and Solar Cells, Volume 90, Issues 18–19, Pages 3068–3077, 23 November 2006.</ref>====
''Abstract''<br />
III–V compound multi-junction (MJ) (tandem) solar cells have the potential for achieving high conversion efficiencies of over 50% and are promising for space and terrestrial applications.

We have proposed AlInP–InGaP double hetero (DH) structure top cell, wide-band gap InGaP DH structure tunnel junction for sub cell interconnection, and lattice-matched InGaAs middle cell. In 2004, we have successfully fabricated world-record efficiency concentrator InGaP/InGaAs/Ge 3-junction solar cells with an efficiency of 37.4% at 200-suns AM1.5 as a result of widening top cell band gap, current matching of sub cells, precise lattice matching of sub cell materials, proposal of InGaP–Ge heteroface bottom cell, and introduction of DH-structure tunnel junction. In addition, we have realized high-efficiency concentrator InGaP/InGaAs/Ge 3-junction solar cell modules (with area of 7000 cm2) with an out-door efficiency of 27% as a result of developing high-efficiency InGaP/InGaAs/Ge 3-junction cells, low optical loss Fresnel lens and homogenizers, and designing low thermal conductivity modules.

Future prospects are also presented. We have proposed concentrator III–V compound MJ solar cells as the 3rd-generation solar cells in addition to 1st-generation crystalline Si solar cells and 2nd-generation thin-film solar cells. We are now challenging to develop low-cost and high output power concentrator MJ solar cell modules with an output power of 400 W/m2 for terrestrial applications and high-efficiency, light-weight and low-cost MJ solar cells for space applications.

====[http://diginole.lib.fsu.edu/etd/4641/ Super-High Efficiency Multijunction Photovoltaics For Solar Energy Harvesting]<ref> Indranil Bhattacharya, "Super-High Efficiency Multijunction Photovoltaics For Solar Energy Harvesting," Electronic Theses, Treatises and Dissertations, Paper 4641, 2009.</ref>====
''Abstract''<br />
Energy harvesting and alternative renewable energy techniques are currently some of the most sought after research topics for engineers and scientists. Global warming has forced the researchers to abandon the rampant use of coal technology and find out alternative ways to harvest energy whether it maybe solar, wind, water, tides, geothermal heat, ocean waves, bio-fuel etc. Sunlight is the most abundant renewable energy source with an intensity of approximately 0.1W/cm² and over 1.5×10²²J (15,000 Exajoules) reaching earth’s surface everyday. This enormous energy is 10,000 times greater than the daily consumption of 1.3EJ of the world. The single junction solar PV cells have produced very small solar conversion efficiency. The normally available photovoltaics have the conversion efficiency in the range of 8% -12%. This limitation has led to cutting edge researches in the photovoltaic area giving rise to the concept of multijunction solar photovoltaic cells. Multijunction solar cells direct the sunlight towards matched spectral sensitivity by splitting the spectrum into smaller slices. The main challenge in the photovoltaic industry is to make the modules more cost effective. The high efficiency multijunction photovoltaics have played a very significant role in reducing the cost through concentrator photovoltaic systems being implemented around the world. National Renewable Energy Laboratory (NREL) and US Department of Energy have funded several III-IV multijunction solar cell projects. In our research we have introduced a new three layer multijunction photovoltaic material based on InP/InGaAs/InGaSb and four-layers PV comprised of AlGaAs/GaAs/InGaAs/InGaSb and AlGaAs/InP/InGaAs/InGaSb and have drawn a comparison of solar energy absorption, reflection and transmission with existing single-junction and multijunction cells. We discovered that the inclusion of InGaSb layer in the design has made a significant difference in absorption in the spectral range of 598nm-800nm, contributing to a higher efficiency of the solar cell.

====[http://www.nature.com/nmat/journal/v9/n3/abs/nmat2629.html Plasmonics for improved photovoltaic devices]<ref> Harry A.Atwater, Albert Polman, "Plasmonics for improved photovoltaic devices," Nature Materials 9, Pages 205–213, 2010.</ref>====
''Abstract''<br />
The emerging field of plasmonics has yielded methods for guiding and localizing light at the nanoscale, well below the scale of the wavelength of light in free space. Now plasmonics researchers are turning their attention to photovoltaics, where design approaches based on plasmonics can be used to improve absorption in photovoltaic devices, permitting a considerable reduction in the physical thickness of solar photovoltaic absorber layers, and yielding new options for solar-cell design. In this review, we survey recent advances at the intersection of plasmonics and photovoltaics and offer an outlook on the future of solar cells based on these principles.

====[http://onlinelibrary.wiley.com/doi/10.1002/pip.2259/full Towards high-efficiency multi-junction solar cells with biologically inspired nanosurfaces]<ref> Peichen Yu, Meng-Yih Chiu, Chia-Hua Chang, Chung-Yu Hong, Yu-Lin Tsai, Hau-Vei Han, Yu-Rue Wu, "Towards high-efficiency multi-junction solar cells with biologically inspired nanosurfaces," Progress in Photovoltaics: Research and Applications, Early View (Online Version of Record published before inclusion in an issue).</ref>====
''Abstract''<br />
Multi-junction solar cells offer extremely high power conversion efficiency with minimal semiconductor material usage, and hence are promising for large-scale electricity generation. However, suppressing optical reflection in the UV regime is particularly challenging due to the lack of adequate dielectric materials. In this work, bio-inspired antireflective structures are demonstrated on a monolithically grown Ga0.5In0.5P/In0.01Ga0.99As/Ge triple-junction solar cell, which overcome the limited optical response of reference devices. The fabricated device also exhibits omni-directional enhancement of photocurrent and power conversion efficiency, offering a viable solution to concentrated illumination with large angles of incidence. A comprehensive design scheme is further developed to tailor the reflectance spectrum for maximum photocurrent output of tandem cells.

====[http://pubs.acs.org/doi/abs/10.1021/jz200112m Utilization of Direct and Diffuse Sunlight in a Dye-Sensitized Solar Cell Silicon Photovoltaic Hybrid Concentrator System]<ref> Greg D.Barber, Paul G.Hoertz, Seung-Hyun Anna Lee, Neal M.Abrams, Janine Mikulca, Thomas E.Mallouk, Paul Liska, Shaik M.Zakeeruddin, Michael Grätzel, Anita Ho-Baillie, and Martin A.Green, "Utilization of Direct and Diffuse Sunlight in a Dye-Sensitized Solar Cell Silicon Photovoltaic Hybrid Concentrator System," J. Phys. Chem. Lett., Volume 6, Pages 581–585, February 2011.</ref>====
''Abstract''<br />
The concept of a tandem hybrid concentrator solar module was demonstrated from a dye-sensitized TiO2 solar cell (DSSCs) and a silicon p−n junction solar cell. The test system employed DSSC and Si cells with indoor AM1.5G efficiencies of 9.1 and 18.1%, respectively. Two different optical filters were used to selectively reflect and concentrate near-infrared light from the DSSC onto the Si cell. On the basis of outdoor testing in a 2× concentrator−reflector arrangement, the tandem system generated 93 and 96% of the output power of directly illuminated Si cells under altostratus/cirrostratus and clear sky irradiances, respectively, despite a DSSC-to-Si active area ratio of only 0.92. Similar performance is expected at higher (5−10×) concentration ratios. The hybrid arrangement of visible- and IR-absorbing solar cells addresses the problem of lower performance of conventional concentrators under diffuse irradiance conditions. These proof-of-concept results suggest that system level efficiencies approaching 20% should be achievable.

====[http://www.sciencedirect.com/science/article/pii/S0927796X08000570 Nanostructures for photovoltaics]<ref> Loucas Tsakalakos, "Nanostructures for photovoltaics," Materials Science and Engineering: R: Reports, Volume 62, Issue 6, Pages 175–189, 10 November 2008.</ref>====
''Abstract''<br />
The use of various nanostructures in new solar cell designs and modes of enhancing conventional solar cells are described. The cell designs and enhancements are categorized by the type of nanostructure utilized. These include: (a) bulk nanostructured materials [3D]; (b) quantum wells [2D]; (c) nanowires [1D]; and (d) quantum dots/nanoparticles [0D]. The methods of fabricating such structures are first described, followed by examples from the literature of how they have been utilized in a photovoltaic application. Scientific challenges associated with nanostructured photovoltaic devices are also discussed, followed by the prospects for use in real applications.

====[http://www.sciencedirect.com/science/article/pii/S1386947702003624 Multi-junction solar cells and novel structures for solar cell applications]<ref> Masafumi Yamaguchi, "Multi-junction solar cells and novel structures for solar cell applications," Physica E: Low-dimensional Systems and Nanostructures, Volume 14, Issues 1–2, Pages 84–90, April 2002.</ref>====
''Abstract''<br />
The present status of R&D program for super-high efficiency III–V compound multi-junction solar cells in the New Sunshine Project in Japan is presented. As a result of InGaP top cell material quality improvement, development of optically and electrically low-loss double-heterostructure InGaP tunnel junction, photon and carrier confinements, and lattice matching between active cell layers and substrate, InGaP/InGaAs/Ge monolithic cascade 3-junction cells with an efficiency of 31.7% at 1-sun AM1.5 and InGaP/GaAs//InGaAs mechanically stacked 3-junction cells with the highest (world-record) efficiency of 33.3% at 1-sun AM1.5 have been realized. As an approach for low-cost and high-efficiency cells, better radiation resistance of GaAs thin-film solar cells with novel structures fabricated on Si substrates has also been demonstrated. Novel structures such as Bragg reflector and super-lattice structures are found to show a better initial cell performance and radiation resistance since those layers act as buffer layers to reduce dislocations, and act as a back-surface field and back-surface reflector layers.

====[http://ieeexplore.ieee.org/xpls/abs_all.jsp?arnumber=5696730&tag=1 Compound Semiconductor Nanowire Solar Cells]<ref> Ke Sun, "Compound Semiconductor Nanowire Solar Cells," Selected Topics in Quantum Electronics, IEEE Journal of, Volume 17, Issue 4, Pages 1033-1049, July 2011.</ref>====
''Abstract''<br />
There have been many recent developments in compound semiconductor nanowire photovoltaic devices. Of these, advances in nanowire synthesis and performance enable nanowires to be implemented for efficient and low-cost solar-energy-harvesting devices. On the other hand, many challenges in device fabrication must be resolved in order for nanowires to assure a role at the forefront of solar cell technology.

====[http://www.sciencedirect.com/science/article/pii/S1876610212003670 Japanese R&D Activities of High Efficiency III-V Compound Multi-Junction and Concentrator Solar Cells]<ref> Masafumi Yamaguchi, "Japanese R&D Activities of High Efficiency III-V Compound Multi-Junction and Concentrator Solar Cells," Energy Procedia, Volume 15, Pages 265–274, 2012, .</ref>====
''Abstract''<br />
This paper reviews Japanese R&D activities of III-V compound multi-junction (MJ) and concentrator solar cells. As a result of advanced technologies development for high efficiency cells and discovery of superior radiation-resistance of InGaP based materials, InGaP-based MJ solar cells have been commercialised for space use in Japan. A new world-record efficiency of 35.8% at 1 sun has been achieved with InGaP/GaAs/InGaAs 3-junction solar cell. MJ solar cells composing of multi-layers with different bandgap energies have the potential for achieving high conversion efficiencies of over 50% and are promising for space and terrestrial applications due to wide photo response. In order to solve the problems of difficulties in making high performance and stable tunnel junctions, a double hetero (DH) structure tunnel junction was found to be useful for preventing diffusion from the tunnel junction and improving the tunnel junction performance by the authors. An InGaP material instead of AlGaAs for the top cell was proposed by NREL. As a result of advanced technologies development for high efficiency cells and discovery of superior radiation-resistance of InGaP-based materials by the authors, InGaP-based MJ solar cells have been commercialised for space use even in Japan since 2002. Most recently, world-record efficiency (35.8%) at 1-sun AM1.5G has been realised with inverted epitaxial grown InGaP/GaAs/InGaAs 3-junction cells by Sharp. Since the concentrator modules have been demonstrated to produce roughly 1.7 to 2.6 times more energy per area per annum than the 14% multicrystalline silicon modules in most cities in Japan, concentrator PV (Photovoltaics) as the 3rd PV technologies in addition to the 1st crystalline Si PV and the 2nd thin-film PV technologies are expected to contribute to electricity cost reduction for widespread PV applications.

====[http://www.sciencedirect.com/science/article/pii/S019689041200458X Performance analysis of a novel concentrating photovoltaic combined system]<ref> Canan Kandilli, "Performance analysis of a novel concentrating photovoltaic combined system," Energy Conversion and Management, Volume 67, Pages 186–196, March 2013.</ref>====
''Abstract''<br />
